Repository: VladimirStanovov/DiffractNet

# DiffractNet
Source code for applying neural networks to x-ray diffraction data

File: NN_QPA_CPD1add/ParamAnalysisData/s1g_r1.txt
SRfactor SZero SDispl STransp + C Wght ESU SF A B C Alpha Beta Gamma NA NB NC P1 P2 P3 U V W Z hh kk ll hk hl kl s1 s2 s3 s4 s5 s6
12.298 0.01956 0.00000 0
Al2O3
  2 34.189 0.13503 0.001860706 4.75947 4.75947 12.99324 90.0000 90.0000 120.0000 136.0000 0 1001 17.0000 0 0 0 0 0.0010 0 1.00000 1.00000 1.00000 0 0 0 0 0 0 0 0 0
  Al1 Al+3 0.00000 0.00000 0.35211 1.00000 1.00000
   O1  O-2 0.30800 0.00000 0.25000 1.00000 1.00000
ZnO
  2 32.886 0.09569 0.035999273 3.24992 3.24992 5.20699 90.0000 90.0000 120.0000 152.5136 0 1001 17.0000 0 0 0 0 0.0011 0 1.00000 1.00000 1.00000 0 0 0 0 0 0 0 0 0
   Zn   Zn 0.33333 0.66667 0.50000 1.00000 1.00000
    O    O 0.33333 0.66667 0.87786 1.00000 1.00000
CaF2
  2 32.925 0.10516 0.005483579 5.46442 5.46442 5.46442 90.0000 90.0000 90.0000 208.5385 0 1001 17.0000 0 0 0 0 0.0343 0 1.00000 1.00000 1.00000 0 0 0 0 0 0 0 0 0
  Ca1 Ca+2 0.00000 0.00000 0.00000 1.00000 1.00000
   F1  F-1 0.25000 0.25000 0.25000 1.00000 1.00000
