Repository: VladimirStanovov/DiffractNet

# DiffractNet
Source code for applying neural networks to x-ray diffraction data

File: NN_QPA_OSO/XRD_Data/ParamAnalysisData/B1907-90.txt
SRfactor SZero SDispl STransp + C Wght ESU SF A B C Alpha Beta Gamma NA NB NC P1 P2 P3 U V W Z hh kk ll hk hl kl s1 s2 s3 s4 s5 s6
 7.402 -0.00214 0.00000 0
alpha-Al2O3
  2  0.755 0.09094 0.000054737 4.75500 4.75500 13.02409 90.0000 90.0000 120.0000 45.0000 0 1001 14.0000 0 0 0 0 0.3500 0 1.00000 1.00000 1.00000 0 0 0 0 0 0 0 0 0
  Al1 Al+3 0.00000 0.00000 0.35231 0.41294 1.00000
   O1  O-2 0.69360 0.00000 0.25000 0.46190 1.00000
gamma-Al2O3
  4  2.966 0.11215 0.000061998 7.91747 7.91747 7.91747 90.0000 90.0000 90.0000 45.0048 0 1001 14.0000 0 0 0 0 0.1362 0 1.00000 1.00000 1.00000 0 0 0 0 0 0 0 0 0
   O1    O 0.25470 0.25470 0.25470 1.00000 1.00000
  Al1   Al 0.50000 0.50000 0.50000 0.50000 0.58000
  Al2   Al 0.12500 0.12500 0.12500 0.50000 0.84000
  Al3   Al 0.02720 0.02720 0.02720 0.50000 0.17000
Cryolite
  6 54.159 0.23673 0.006212224 5.40872 5.59011 9.45593 90.0000 124.7433 90.0000 220.3173 0 1001 14.0000 0 0 0 0 0.2991 0 0.97077 1.00000 1.00000 0 0 0 0 0 0 0 0 0
  Na1 Na+1 0.50000 0.00000 0.50000 1.75000 1.00000
  Al1 Al+3 0.00000 0.00000 0.00000 0.85000 1.00000
  Na2 Na+1 0.26547 0.44939 0.25297 1.76000 1.00000
   F1  F-1 0.11705 0.04635 0.21682 1.35000 1.00000
   F2  F-1 0.22681 0.73258 0.06186 1.20000 1.00000
   F3  F-1 0.31873 0.17394 0.04672 1.40000 1.00000
Chiolite
  7 16.676 0.20393 0.000397213 7.03646 7.03646 10.38608 90.0000 90.0000 90.0000 90.1525 0 1001 14.0000 0 0 0 0 0.4000 0 0.95258 1.00000 1.00000 0 0 0 0 0 0 0 0 0
  Na1 Na+1 0.00000 0.00000 0.50000 1.55000 1.00000
  Na2 Na+1 0.27700 0.77700 0.25000 1.70000 1.00000
  Al1 Al+3 0.00000 0.00000 0.00000 1.40000 1.00000
  Al2 Al+3 0.00000 0.50000 0.00000 0.88000 1.00000
   F1  F-1 0.00000 0.00000 0.17461 1.70000 1.00000
   F2  F-1 0.06400 0.24619 0.00000 1.70000 1.00000
   F3  F-1 0.17756 0.53217 0.12100 1.50000 1.00000
NaCa(AlF6)
 18  0.859 0.12501 0.000006485 8.79500 5.14500 20.30000 90.0000 90.8617 90.0000 30.5131 0 1001 14.0000 0 0 0 0 0.0010 0 1.00000 1.00000 1.00000 0 0 0 0 0 0 0 0 0
  Na1 Na+1 0.98680 0.24430 0.17677 2.20000 1.00000
  Na2 Na+1 0.97810 0.28340 0.43921 2.20000 1.00000
  Ca1 Ca+2 0.63030 0.24750 0.32080 0.85000 1.00000
  Ca2 Ca+2 0.62570 0.31190 0.57230 0.85000 1.00000
  Al1 Al+3 0.26880 0.24610 0.31355 1.67000 1.00000
  Al2 Al+3 0.26280 0.20030 0.56142 1.67000 1.00000
   F1  F-1 0.62900 0.62610 0.47770 1.46000 1.00000
   F2  F-1 0.58630 0.61370 0.63970 1.46000 1.00000
   F3  F-1 0.73380 0.08270 0.48240 1.46000 1.00000
   F4  F-1 0.38090 0.10030 0.26260 1.46000 1.00000
   F5  F-1 0.16250 -0.02470 0.63280 1.46000 1.00000
   F6  F-1 0.16430 0.43770 0.38140 1.46000 1.00000
   F7  F-1 0.23570 0.46690 0.62290 1.46000 1.00000
   F8  F-1 0.57860 0.59440 0.88210 1.46000 1.00000
   F9  F-1 0.91320 0.64040 0.22600 1.46000 1.00000
  F10  F-1 0.74030 0.02170 0.23070 1.46000 1.00000
  F11  F-1 0.75510 0.03340 0.62590 1.46000 1.00000
  F12  F-1 0.07480 0.27900 0.53980 1.46000 1.00000
Na2Ca3Al2F14
  6 13.391 0.12290 0.000072432 10.24634 10.24634 10.24634 90.0000 90.0000 90.0000 99.4175 0 1001 14.0000 0 0 0 0 0.4000 0 0.77910 1.00000 1.00000 0 0 0 0 0 0 0 0 0
  Ca1 Ca+2 0.46670 0.00000 0.25000 0.79604 1.00000
  Al1 Al+3 0.24820 0.24820 0.24820 0.70000 1.00000
  Na1 Na+1 0.08470 0.08470 0.08470 1.36536 1.00000
   F1  F-1 0.13870 0.30620 0.12060 1.40041 1.00000
   F2  F-1 0.36400 0.36270 0.18730 1.30041 1.00000
   F3  F-1 0.46140 0.46140 0.46140 1.50000 1.00000
Fluorite
  2  0.153 0.03037 0.000033870 5.46900 5.46900 5.46900 90.0000 90.0000 90.0000 62.3194 0 1001 14.0000 0 0 0 0 0.3785 0 1.00000 1.00000 1.00000 0 0 0 0 0 0 0 0 0
  Ca1 Ca+2 0.00000 0.00000 0.00000 0.57000 1.00000
   F1  F-1 0.25000 0.25000 0.25000 0.81000 1.00000
Weberite
  7 10.941 0.14061 0.000260455 7.06976 10.00407 7.29669 90.0000 90.0000 90.0000 499.9999 0 1001 14.0000 0 0 0 0 0.3500 0 0.90000 1.00000 1.00000 0 0 0 0 0 0 0 0 0
  Na1 Na+1 0.25000 0.25000 0.75000 1.00000 1.00000
  Na2 Na+1 0.00000 0.00000 0.00000 1.00000 1.00000
  Mg1 Mg+2 0.25000 0.25000 0.25000 1.00000 1.00000
  Al1 Al+3 0.00000 0.00000 0.50000 1.00000 1.00000
   F1  F-1 0.00000 0.25000 0.13620 1.00000 1.00000
   F2  F-1 0.00000 0.41440 0.72130 1.00000 1.00000
   F3  F-1 0.18450 0.38740 0.43040 1.00000 1.00000
Neighborite
  4  0.000 0.15049 0.000000000 5.50000 7.69000 5.38700 90.0000 90.0000 90.0000 100.0000 0 1001 14.0000 0 0 0 0 0.3000 0 1.00000 1.00000 1.00000 0 0 0 0 0 0 0 0 0
  Na1 Na+1 0.03975 0.25000 0.48800 1.76232 1.00000
  Mg1 Mg+2 0.00000 0.00000 0.00000 0.77457 1.00000
   F1  F-1 0.45470 0.25000 0.58705 3.75440 1.00000
   F2  F-1 0.29105 0.04897 0.21265 1.37148 1.00000
Elpasolite
  4  0.000 0.05250 0.000000000 8.11200 8.11200 8.11200 90.0000 90.0000 90.0000 60.0000 0 1001 14.0000 0 0 0 0 0.4000 0 1.00000 1.00000 1.00000 0 0 0 0 0 0 0 0 0
    K    K 0.25000 0.25000 0.25000 1.22383 1.00000
   Na   Na 0.50000 0.50000 0.50000 0.84484 1.00000
   Al   Al 0.00000 0.00000 0.00000 0.58428 1.00000
    F    F 0.22250 0.00000 0.00000 1.27910 1.00000
K1.58Al11O17
 11  0.101 0.06583 0.000000658 5.58532 5.58532 33.96267 90.0000 90.0000 120.0000 150.0000 0 1001 14.0000 0 0 0 0 0.0010 0 1.00000 1.00000 1.00000 0 0 0 0 0 0 0 0 0
  Al1   Al 0.16712 -0.16712 0.92980 1.00000 1.00000
  Al2   Al 0.00000 0.00000 0.34988 1.00000 1.00000
  Al3   Al 0.00000 0.00000 0.44935 1.00000 1.00000
  Al4   Al 0.00000 0.00000 0.00000 1.00000 1.00000
   O1    O 0.16419 -0.16419 0.23615 1.00000 1.00000
   O2    O 0.15396 -0.15396 0.03384 1.00000 1.00000
   O3    O 0.00000 0.00000 0.09512 1.00000 1.00000
   O4    O 0.00000 0.00000 0.29520 1.00000 1.00000
   O5    O 0.00000 0.00000 0.50000 1.00000 1.00000
   K1    K 0.00000 0.00000 -0.17086 1.00000 0.31000
   K2    K 0.08717 -0.08717 -0.16784 1.00000 0.16000
Villiaumite
  2  0.000 0.02596 0.000000000 4.64000 4.64000 4.64000 90.0000 90.0000 90.0000 170.0000 0 1001 14.0000 0 0 0 0 0.0010 0 1.00000 1.00000 1.00000 0 0 0 0 0 0 0 0 0
   Na   Na 0.00000 0.00000 0.00000 1.00000 1.00000
    F    F 0.50000 0.50000 0.50000 1.00000 1.00000

File: NN_QPA_OSO/XRD_Data/ParamAnalysisData/C1101.txt
SRfactor SZero SDispl STransp + C Wght ESU SF A B C Alpha Beta Gamma NA NB NC P1 P2 P3 U V W Z hh kk ll hk hl kl s1 s2 s3 s4 s5 s6
 8.213 0.01777 0.00000 0
alpha-Al2O3
  2  0.700 0.12617 0.000018238 4.75500 4.75500 13.04998 90.0000 90.0000 120.0000 45.0024 0 1001 14.0000 0 0 0 0 0.3493 0 1.00000 1.00000 1.00000 0 0 0 0 0 0 0 0 0
  Al1 Al+3 0.00000 0.00000 0.35231 0.41294 1.00000
   O1  O-2 0.69360 0.00000 0.25000 0.46190 1.00000
gamma-Al2O3
  4  1.466 0.14171 0.000010950 7.93699 7.93699 7.93699 90.0000 90.0000 90.0000 45.0047 0 1001 14.0000 0 0 0 0 0.3499 0 1.00000 1.00000 1.00000 0 0 0 0 0 0 0 0 0
   O1    O 0.25470 0.25470 0.25470 1.00000 1.00000
  Al1   Al 0.50000 0.50000 0.50000 0.50000 0.58000
  Al2   Al 0.12500 0.12500 0.12500 0.50000 0.84000
  Al3   Al 0.02720 0.02720 0.02720 0.50000 0.17000
Cryolite
  6 88.405 0.33126 0.003638819 5.41353 5.59482 9.46527 90.0000 124.7448 90.0000 386.4380 0 1001 14.0000 0 0 0 0 0.3861 0 1.02154 1.00000 1.00000 0 0 0 0 0 0 0 0 0
  Na1 Na+1 0.50000 0.00000 0.50000 1.75000 1.00000
  Al1 Al+3 0.00000 0.00000 0.00000 0.85000 1.00000
  Na2 Na+1 0.26380 0.44930 0.25010 1.76000 1.00000
   F1  F-1 0.11543 0.04251 0.21904 1.35000 1.00000
   F2  F-1 0.22772 0.73269 0.06239 1.20000 1.00000
   F3  F-1 0.31532 0.17067 0.04310 1.40000 1.00000
Chiolite
  7  2.017 0.13899 0.000017295 7.02983 7.02983 10.40300 90.0000 90.0000 90.0000 315.7427 0 1001 14.0000 0 0 0 0 0.3999 0 1.00000 1.00000 1.00000 0 0 0 0 0 0 0 0 0
  Na1 Na+1 0.00000 0.00000 0.50000 1.55000 1.00000
  Na2 Na+1 0.27700 0.77700 0.25000 1.70000 1.00000
  Al1 Al+3 0.00000 0.00000 0.00000 1.40000 1.00000
  Al2 Al+3 0.00000 0.50000 0.00000 0.88000 1.00000
   F1  F-1 0.00000 0.00000 0.17000 1.70000 1.00000
   F2  F-1 0.06400 0.24500 0.00000 1.70000 1.00000
   F3  F-1 0.17600 0.54000 0.12100 1.50000 1.00000
NaCa(AlF6)
 18  3.983 0.13884 0.000010711 8.73809 5.18903 20.45985 90.0000 91.0938 90.0000 37.8038 0 1001 14.0000 0 0 0 0 0.3413 0 1.00000 1.00000 1.00000 0 0 0 0 0 0 0 0 0
  Na1 Na+1 0.96681 0.24432 0.17476 2.20000 1.00000
  Na2 Na+1 0.97810 0.28340 0.44463 2.20000 1.00000
  Ca1 Ca+2 0.63030 0.24750 0.31678 0.85000 1.00000
  Ca2 Ca+2 0.62570 0.31190 0.56152 0.85000 1.00000
  Al1 Al+3 0.24881 0.24610 0.32890 1.67000 1.00000
  Al2 Al+3 0.24281 0.18030 0.55881 1.67000 1.00000
   F1  F-1 0.62900 0.62610 0.47770 1.46000 1.00000
   F2  F-1 0.58630 0.61370 0.63970 1.46000 1.00000
   F3  F-1 0.73380 0.08270 0.48240 1.46000 1.00000
   F4  F-1 0.38090 0.10030 0.26260 1.46000 1.00000
   F5  F-1 0.16250 -0.02470 0.63280 1.46000 1.00000
   F6  F-1 0.16430 0.43770 0.38140 1.46000 1.00000
   F7  F-1 0.23570 0.46690 0.62290 1.46000 1.00000
   F8  F-1 0.57860 0.59440 0.88210 1.46000 1.00000
   F9  F-1 0.91320 0.64040 0.22600 1.46000 1.00000
  F10  F-1 0.74030 0.02170 0.23070 1.46000 1.00000
  F11  F-1 0.75510 0.03340 0.62590 1.46000 1.00000
  F12  F-1 0.07480 0.27900 0.53980 1.46000 1.00000
Na2Ca3Al2F14
  6  0.530 0.14759 0.000001029 10.25397 10.25397 10.25397 90.0000 90.0000 90.0000 65.5528 0 1001 14.0000 0 0 0 0 0.3989 0 0.72000 1.00000 1.00000 0 0 0 0 0 0 0 0 0
  Ca1 Ca+2 0.46670 0.00000 0.25000 1.47529 1.00000
  Al1 Al+3 0.24820 0.24820 0.24820 0.70000 1.00000
  Na1 Na+1 0.08470 0.08470 0.08470 1.49844 1.00000
   F1  F-1 0.13870 0.30620 0.12060 0.70015 1.00000
   F2  F-1 0.36400 0.36270 0.18730 1.49990 1.00000
   F3  F-1 0.46140 0.46140 0.46140 0.70137 1.00000
Fluorite
  2  1.546 0.03215 0.000123289 5.46740 5.46740 5.46740 90.0000 90.0000 90.0000 309.4615 0 1001 14.0000 0 0 0 0 0.3799 0 1.00000 1.00000 1.00000 0 0 0 0 0 0 0 0 0
  Ca1 Ca+2 0.00000 0.00000 0.00000 0.57000 1.00000
   F1  F-1 0.25000 0.25000 0.25000 0.81000 1.00000
Weberite
  7  0.046 0.05014 0.000000393 7.05341 10.01981 7.29008 90.0000 90.0000 90.0000 499.9947 0 1001 14.0000 0 0 0 0 0.0012 0 0.90000 1.00000 1.00000 0 0 0 0 0 0 0 0 0
  Na1 Na+1 0.25000 0.25000 0.75000 1.00000 1.00000
  Na2 Na+1 0.00000 0.00000 0.00000 1.00000 1.00000
  Mg1 Mg+2 0.25000 0.25000 0.25000 1.00000 1.00000
  Al1 Al+3 0.00000 0.00000 0.50000 1.00000 1.00000
   F1  F-1 0.00000 0.25000 0.13620 1.00000 1.00000
   F2  F-1 0.00000 0.41440 0.72130 1.00000 1.00000
   F3  F-1 0.18450 0.38740 0.43040 1.00000 1.00000
Neighborite
  4  0.723 0.13570 0.000031193 5.49986 7.66500 5.36238 90.0000 90.0000 90.0000 349.0273 0 1001 14.0000 0 0 0 0 0.2977 0 1.00000 1.00000 1.00000 0 0 0 0 0 0 0 0 0
  Na1 Na+1 0.03975 0.25000 0.48800 1.76232 1.00000
  Mg1 Mg+2 0.00000 0.00000 0.00000 0.77457 1.00000
   F1  F-1 0.45470 0.25000 0.58705 3.75440 1.00000
   F2  F-1 0.29105 0.04897 0.21265 1.37148 1.00000
Elpasolite
  4  0.358 0.06137 0.000002817 8.11200 8.11200 8.11200 90.0000 90.0000 90.0000 60.1053 0 1001 14.0000 0 0 0 0 0.3997 0 1.00000 1.00000 1.00000 0 0 0 0 0 0 0 0 0
    K    K 0.25000 0.25000 0.25000 1.22383 1.00000
   Na   Na 0.50000 0.50000 0.50000 0.84484 1.00000
   Al   Al 0.00000 0.00000 0.00000 0.58428 1.00000
    F    F 0.22250 0.00000 0.00000 1.27910 1.00000
K1.58Al11O17
 11  0.226 0.09326 0.000000520 5.61999 5.61999 34.16459 90.0000 90.0000 120.0000 45.0986 0 1001 14.0000 0 0 0 0 0.3697 0 1.00000 1.00000 1.00000 0 0 0 0 0 0 0 0 0
  Al1   Al 0.16712 -0.16712 0.92980 1.00000 1.00000
  Al2   Al 0.00000 0.00000 0.34988 1.00000 1.00000
  Al3   Al 0.00000 0.00000 0.44935 1.00000 1.00000
  Al4   Al 0.00000 0.00000 0.00000 1.00000 1.00000
   O1    O 0.16419 -0.16419 0.23615 1.00000 1.00000
   O2    O 0.15396 -0.15396 0.03384 1.00000 1.00000
   O3    O 0.00000 0.00000 0.09512 1.00000 1.00000
   O4    O 0.00000 0.00000 0.29520 1.00000 1.00000
   O5    O 0.00000 0.00000 0.50000 1.00000 1.00000
   K1    K 0.00000 0.00000 -0.17086 1.00000 0.31000
   K2    K 0.08717 -0.08717 -0.16784 1.00000 0.16000
Villiaumite
  2  0.000 0.07252 0.000000020 4.64000 4.64000 4.64000 90.0000 90.0000 90.0000 90.0185 0 1001 14.0000 0 0 0 0 0.3800 0 1.00000 1.00000 1.00000 0 0 0 0 0 0 0 0 0
   Na   Na 0.00000 0.00000 0.00000 1.00000 1.00000
    F    F 0.50000 0.50000 0.50000 1.00000 1.00000

File: NN_QPA_OSO/XRD_Data/ParamAnalysisData/C251-90.txt
SRfactor SZero SDispl STransp + C Wght ESU SF A B C Alpha Beta Gamma NA NB NC P1 P2 P3 U V W Z hh kk ll hk hl kl s1 s2 s3 s4 s5 s6
 5.800 0.02405 0.00000 0
alpha-Al2O3
  2  0.776 0.07903 0.000056167 4.75500 4.75500 13.03002 90.0000 90.0000 120.0000 45.0000 0 1001 14.0000 0 0 0 0 0.3500 0 1.00000 1.00000 1.00000 0 0 0 0 0 0 0 0 0
  Al1 Al+3 0.00000 0.00000 0.35231 0.41294 1.00000
   O1  O-2 0.69360 0.00000 0.25000 0.46190 1.00000
gamma-Al2O3
  4  0.913 0.09971 0.000018916 7.93700 7.93700 7.93700 90.0000 90.0000 90.0000 45.0000 0 1001 14.0000 0 0 0 0 0.3500 0 1.00000 1.00000 1.00000 0 0 0 0 0 0 0 0 0
   O1    O 0.25470 0.25470 0.25470 1.00000 1.00000
  Al1   Al 0.50000 0.50000 0.50000 0.50000 0.58000
  Al2   Al 0.12500 0.12500 0.12500 0.50000 0.84000
  Al3   Al 0.02720 0.02720 0.02720 0.50000 0.17000
Cryolite
  6 91.656 0.23924 0.010479932 5.41131 5.59296 9.46146 90.0000 124.7416 90.0000 241.4053 0 1001 14.0000 0 0 0 0 0.3701 0 1.00941 1.00000 1.00000 0 0 0 0 0 0 0 0 0
  Na1 Na+1 0.50000 0.00000 0.50000 1.75000 1.00000
  Al1 Al+3 0.00000 0.00000 0.00000 0.85000 1.00000
  Na2 Na+1 0.26445 0.44932 0.25187 1.76000 1.00000
   F1  F-1 0.11425 0.04406 0.21822 1.35000 1.00000
   F2  F-1 0.22695 0.73216 0.06182 1.20000 1.00000
   F3  F-1 0.31500 0.17108 0.04420 1.40000 1.00000
Chiolite
  7  0.330 0.10388 0.000007840 7.03346 7.03346 10.40300 90.0000 90.0000 90.0000 80.0000 0 1001 14.0000 0 0 0 0 0.4000 0 1.00000 1.00000 1.00000 0 0 0 0 0 0 0 0 0
  Na1 Na+1 0.00000 0.00000 0.50000 1.55000 1.00000
  Na2 Na+1 0.27700 0.77700 0.25000 1.70000 1.00000
  Al1 Al+3 0.00000 0.00000 0.00000 1.40000 1.00000
  Al2 Al+3 0.00000 0.50000 0.00000 0.88000 1.00000
   F1  F-1 0.00000 0.00000 0.17700 1.70000 1.00000
   F2  F-1 0.06400 0.25200 0.00000 1.70000 1.00000
   F3  F-1 0.18200 0.54000 0.12100 1.50000 1.00000
NaCa(AlF6)
 18  0.974 0.12207 0.000007191 8.79500 5.20944 20.46000 90.0000 91.5000 90.0000 30.0000 0 1001 14.0000 0 0 0 0 0.4000 0 1.00000 1.00000 1.00000 0 0 0 0 0 0 0 0 0
  Na1 Na+1 0.96680 0.24430 0.16810 2.20000 1.00000
  Na2 Na+1 0.95810 0.28340 0.45130 2.20000 1.00000
  Ca1 Ca+2 0.63030 0.24750 0.31525 0.85000 1.00000
  Ca2 Ca+2 0.62570 0.33190 0.55822 0.85000 1.00000
  Al1 Al+3 0.24880 0.24610 0.32890 1.67000 1.00000
  Al2 Al+3 0.24280 0.18030 0.55880 1.67000 1.00000
   F1  F-1 0.62900 0.62610 0.47770 1.46000 1.00000
   F2  F-1 0.58630 0.61370 0.63970 1.46000 1.00000
   F3  F-1 0.73380 0.08270 0.48240 1.46000 1.00000
   F4  F-1 0.38090 0.10030 0.26260 1.46000 1.00000
   F5  F-1 0.16250 -0.02470 0.63280 1.46000 1.00000
   F6  F-1 0.16430 0.43770 0.38140 1.46000 1.00000
   F7  F-1 0.23570 0.46690 0.62290 1.46000 1.00000
   F8  F-1 0.57860 0.59440 0.88210 1.46000 1.00000
   F9  F-1 0.91320 0.64040 0.22600 1.46000 1.00000
  F10  F-1 0.74030 0.02170 0.23070 1.46000 1.00000
  F11  F-1 0.75510 0.03340 0.62590 1.46000 1.00000
  F12  F-1 0.07480 0.27900 0.53980 1.46000 1.00000
Na2Ca3Al2F14
  6  0.166 0.08305 0.000000897 10.24359 10.24359 10.24359 90.0000 90.0000 90.0000 65.0000 0 1001 14.0000 0 0 0 0 0.4000 0 0.77664 1.00000 1.00000 0 0 0 0 0 0 0 0 0
  Ca1 Ca+2 0.46670 0.00000 0.25000 0.70000 1.00000
  Al1 Al+3 0.24820 0.24820 0.24820 1.50000 1.00000
  Na1 Na+1 0.08470 0.08470 0.08470 0.70000 1.00000
   F1  F-1 0.13870 0.30620 0.12060 0.70000 1.00000
   F2  F-1 0.36400 0.36270 0.18730 0.70000 1.00000
   F3  F-1 0.46140 0.46140 0.46140 0.70000 1.00000
Fluorite
  2  3.821 0.02575 0.000846264 5.46638 5.46638 5.46638 90.0000 90.0000 90.0000 177.5984 0 1001 14.0000 0 0 0 0 0.3800 0 1.00000 1.00000 1.00000 0 0 0 0 0 0 0 0 0
  Ca1 Ca+2 0.00000 0.00000 0.00000 0.57000 1.00000
   F1  F-1 0.25000 0.25000 0.25000 0.81000 1.00000
Weberite
  7  0.008 0.03111 0.000000194 7.06933 10.02000 7.29000 90.0000 90.0000 90.0000 500.0000 0 1001 14.0000 0 0 0 0 0.0010 0 1.00000 1.00000 1.00000 0 0 0 0 0 0 0 0 0
  Na1 Na+1 0.25000 0.25000 0.75000 1.00000 1.00000
  Na2 Na+1 0.00000 0.00000 0.00000 1.00000 1.00000
  Mg1 Mg+2 0.25000 0.25000 0.25000 1.00000 1.00000
  Al1 Al+3 0.00000 0.00000 0.50000 1.00000 1.00000
   F1  F-1 0.00000 0.25000 0.13620 1.00000 1.00000
   F2  F-1 0.00000 0.41440 0.72130 1.00000 1.00000
   F3  F-1 0.18450 0.38740 0.43040 1.00000 1.00000
Neighborite
  4  0.023 0.05146 0.000002701 5.50000 7.68753 5.38700 90.0000 90.0000 90.0000 350.0000 0 1001 14.0000 0 0 0 0 0.0010 0 1.00000 1.00000 1.00000 0 0 0 0 0 0 0 0 0
  Na1 Na+1 0.03975 0.25000 0.48800 1.76232 1.00000
  Mg1 Mg+2 0.00000 0.00000 0.00000 0.77457 1.00000
   F1  F-1 0.45470 0.25000 0.58705 3.75440 1.00000
   F2  F-1 0.29105 0.04897 0.21265 1.37148 1.00000
Elpasolite
  4  0.578 0.04147 0.000012619 8.11200 8.11200 8.11200 90.0000 90.0000 90.0000 60.0000 0 1001 14.0000 0 0 0 0 0.4000 0 1.00000 1.00000 1.00000 0 0 0 0 0 0 0 0 0
    K    K 0.25000 0.25000 0.25000 1.22383 1.00000
   Na   Na 0.50000 0.50000 0.50000 0.84484 1.00000
   Al   Al 0.00000 0.00000 0.00000 0.58428 1.00000
    F    F 0.22250 0.00000 0.00000 1.27910 1.00000
K1.58Al11O17
 11  0.755 0.10958 0.000004861 5.61272 5.61272 34.01523 90.0000 90.0000 120.0000 45.0000 0 1001 14.0000 0 0 0 0 0.3189 0 1.00000 1.00000 1.00000 0 0 0 0 0 0 0 0 0
  Al1   Al 0.16712 -0.16712 0.92980 1.00000 1.00000
  Al2   Al 0.00000 0.00000 0.34988 1.00000 1.00000
  Al3   Al 0.00000 0.00000 0.44935 1.00000 1.00000
  Al4   Al 0.00000 0.00000 0.00000 1.00000 1.00000
   O1    O 0.16419 -0.16419 0.23615 1.00000 1.00000
   O2    O 0.15396 -0.15396 0.03384 1.00000 1.00000
   O3    O 0.00000 0.00000 0.09512 1.00000 1.00000
   O4    O 0.00000 0.00000 0.29520 1.00000 1.00000
   O5    O 0.00000 0.00000 0.50000 1.00000 1.00000
   K1    K 0.00000 0.00000 -0.17086 1.00000 0.31000
   K2    K 0.08717 -0.08717 -0.16784 1.00000 0.16000
Villiaumite
  2  0.000 0.02025 0.000000000 4.63393 4.63393 4.63393 90.0000 90.0000 90.0000 170.0000 0 1001 14.0000 0 0 0 0 0.0010 0 1.00000 1.00000 1.00000 0 0 0 0 0 0 0 0 0
   Na   Na 0.00000 0.00000 0.00000 1.00000 1.00000
    F    F 0.50000 0.50000 0.50000 1.00000 1.00000

File: NN_QPA_OSO/XRD_Data/ParamAnalysisData/C363-90.txt
SRfactor SZero SDispl STransp + C Wght ESU SF A B C Alpha Beta Gamma NA NB NC P1 P2 P3 U V W Z hh kk ll hk hl kl s1 s2 s3 s4 s5 s6
 6.235 -0.02103 0.00000 0
alpha-Al2O3
  2  0.205 0.07820 0.000015054 4.76999 4.76999 13.05000 90.0000 90.0000 120.0000 45.0253 0 1001 14.0000 0 0 0 0 0.3499 0 1.00000 1.00000 1.00000 0 0 0 0 0 0 0 0 0
  Al1 Al+3 0.00000 0.00000 0.35231 0.41294 1.00000
   O1  O-2 0.69360 0.00000 0.25000 0.46190 1.00000
gamma-Al2O3
  4  0.414 0.12186 0.000008905 7.90000 7.90000 7.90000 90.0000 90.0000 90.0000 45.1469 0 1001 14.0000 0 0 0 0 0.3499 0 1.00000 1.00000 1.00000 0 0 0 0 0 0 0 0 0
   O1    O 0.25470 0.25470 0.25470 1.00000 1.00000
  Al1   Al 0.50000 0.50000 0.50000 0.50000 0.58000
  Al2   Al 0.12500 0.12500 0.12500 0.50000 0.84000
  Al3   Al 0.02720 0.02720 0.02720 0.50000 0.17000
Cryolite
  6 18.422 0.15596 0.002160292 5.40807 5.58750 9.45600 90.0000 124.7183 90.0000 167.2080 0 1001 14.0000 0 0 0 0 0.3955 0 1.00762 1.00000 1.00000 0 0 0 0 0 0 0 0 0
  Na1 Na+1 0.50000 0.00000 0.50000 1.75000 1.00000
  Al1 Al+3 0.00000 0.00000 0.00000 0.85000 1.00000
  Na2 Na+1 0.27000 0.44800 0.25488 1.76000 1.00000
   F1  F-1 0.11789 0.04589 0.21875 1.35000 1.00000
   F2  F-1 0.22439 0.73285 0.06180 1.20000 1.00000
   F3  F-1 0.31144 0.17520 0.04082 1.40000 1.00000
Chiolite
  7 72.427 0.24423 0.001766218 7.03000 7.03000 10.38774 90.0000 90.0000 90.0000 174.6146 0 1001 14.0000 0 0 0 0 0.4000 0 0.98974 1.00000 1.00000 0 0 0 0 0 0 0 0 0
  Na1 Na+1 0.00000 0.00000 0.50000 1.55000 1.00000
  Na2 Na+1 0.27700 0.77700 0.25000 1.70000 1.00000
  Al1 Al+3 0.00000 0.00000 0.00000 1.40000 1.00000
  Al2 Al+3 0.00000 0.50000 0.00000 0.88000 1.00000
   F1  F-1 0.00000 0.00000 0.17257 1.70000 1.00000
   F2  F-1 0.06251 0.24696 0.00000 1.70000 1.00000
   F3  F-1 0.17725 0.53672 0.11883 1.50000 1.00000
NaCa(AlF6)
 18  0.803 0.12900 0.000006128 8.79500 5.20382 20.30000 90.0000 91.1221 90.0000 30.1069 0 1001 14.0000 0 0 0 0 0.3998 0 1.00000 1.00000 1.00000 0 0 0 0 0 0 0 0 0
  Na1 Na+1 0.96680 0.24430 0.18810 2.20000 1.00000
  Na2 Na+1 0.95810 0.28340 0.45130 2.20000 1.00000
  Ca1 Ca+2 0.63030 0.22750 0.30975 0.85000 1.00000
  Ca2 Ca+2 0.62570 0.33190 0.57229 0.85000 1.00000
  Al1 Al+3 0.26880 0.26602 0.30890 1.67000 1.00000
  Al2 Al+3 0.26280 0.18030 0.55880 1.67000 1.00000
   F1  F-1 0.62900 0.62610 0.47770 1.46000 1.00000
   F2  F-1 0.58630 0.61370 0.63970 1.46000 1.00000
   F3  F-1 0.73380 0.08270 0.48240 1.46000 1.00000
   F4  F-1 0.38090 0.10030 0.26260 1.46000 1.00000
   F5  F-1 0.16250 -0.02470 0.63280 1.46000 1.00000
   F6  F-1 0.16430 0.43770 0.38140 1.46000 1.00000
   F7  F-1 0.23570 0.46690 0.62290 1.46000 1.00000
   F8  F-1 0.57860 0.59440 0.88210 1.46000 1.00000
   F9  F-1 0.91320 0.64040 0.22600 1.46000 1.00000
  F10  F-1 0.74030 0.02170 0.23070 1.46000 1.00000
  F11  F-1 0.75510 0.03340 0.62590 1.46000 1.00000
  F12  F-1 0.07480 0.27900 0.53980 1.46000 1.00000
Na2Ca3Al2F14
  6  6.992 0.09033 0.000038595 10.25158 10.25158 10.25158 90.0000 90.0000 90.0000 151.4206 0 1001 14.0000 0 0 0 0 0.3970 0 0.79984 1.00000 1.00000 0 0 0 0 0 0 0 0 0
  Ca1 Ca+2 0.46670 0.00000 0.25000 0.70000 1.00000
  Al1 Al+3 0.24820 0.24820 0.24820 0.70000 1.00000
  Na1 Na+1 0.08470 0.08470 0.08470 0.70000 1.00000
   F1  F-1 0.13870 0.30620 0.12060 0.83240 1.00000
   F2  F-1 0.36400 0.36270 0.18730 1.49922 1.00000
   F3  F-1 0.46140 0.46140 0.46140 1.49961 1.00000
Fluorite
  2  0.110 0.02735 0.000024917 5.46900 5.46900 5.46900 90.0000 90.0000 90.0000 60.0069 0 1001 14.0000 0 0 0 0 0.3800 0 1.00000 1.00000 1.00000 0 0 0 0 0 0 0 0 0
  Ca1 Ca+2 0.00000 0.00000 0.00000 0.57000 1.00000
   F1  F-1 0.25000 0.25000 0.25000 0.81000 1.00000
Weberite
  7  0.562 0.08996 0.000013711 7.07200 9.98492 7.29000 90.0000 90.0000 90.0000 499.9599 0 1001 14.0000 0 0 0 0 0.1882 0 0.90000 1.00000 1.00000 0 0 0 0 0 0 0 0 0
  Na1 Na+1 0.25000 0.25000 0.75000 1.00000 1.00000
  Na2 Na+1 0.00000 0.00000 0.00000 1.00000 1.00000
  Mg1 Mg+2 0.25000 0.25000 0.25000 1.00000 1.00000
  Al1 Al+3 0.00000 0.00000 0.50000 1.00000 1.00000
   F1  F-1 0.00000 0.25000 0.13620 1.00000 1.00000
   F2  F-1 0.00000 0.41440 0.72130 1.00000 1.00000
   F3  F-1 0.18450 0.38740 0.43040 1.00000 1.00000
Neighborite
  4  0.000 0.12555 0.000000004 5.50000 7.66500 5.38700 90.0000 90.0000 90.0000 100.0019 0 1001 14.0000 0 0 0 0 0.3000 0 1.00000 1.00000 1.00000 0 0 0 0 0 0 0 0 0
  Na1 Na+1 0.03975 0.25000 0.48800 1.76232 1.00000
  Mg1 Mg+2 0.00000 0.00000 0.00000 0.77457 1.00000
   F1  F-1 0.45470 0.25000 0.58705 3.75440 1.00000
   F2  F-1 0.29105 0.04897 0.21265 1.37148 1.00000
Elpasolite
  4  0.000 0.01869 0.000000000 8.11200 8.11200 8.11200 90.0000 90.0000 90.0000 199.9992 0 1001 14.0000 0 0 0 0 0.0010 0 1.00000 1.00000 1.00000 0 0 0 0 0 0 0 0 0
    K    K 0.25000 0.25000 0.25000 1.22383 1.00000
   Na   Na 0.50000 0.50000 0.50000 0.84484 1.00000
   Al   Al 0.00000 0.00000 0.00000 0.58428 1.00000
    F    F 0.22250 0.00000 0.00000 1.27910 1.00000
K1.58Al11O17
 11  0.065 0.06105 0.000000430 5.61383 5.61383 33.89797 90.0000 90.0000 120.0000 149.9980 0 1001 14.0000 0 0 0 0 0.0010 0 1.00000 1.00000 1.00000 0 0 0 0 0 0 0 0 0
  Al1   Al 0.16712 -0.16712 0.92980 1.00000 1.00000
  Al2   Al 0.00000 0.00000 0.34988 1.00000 1.00000
  Al3   Al 0.00000 0.00000 0.44935 1.00000 1.00000
  Al4   Al 0.00000 0.00000 0.00000 1.00000 1.00000
   O1    O 0.16419 -0.16419 0.23615 1.00000 1.00000
   O2    O 0.15396 -0.15396 0.03384 1.00000 1.00000
   O3    O 0.00000 0.00000 0.09512 1.00000 1.00000
   O4    O 0.00000 0.00000 0.29520 1.00000 1.00000
   O5    O 0.00000 0.00000 0.50000 1.00000 1.00000
   K1    K 0.00000 0.00000 -0.17086 1.00000 0.31000
   K2    K 0.08717 -0.08717 -0.16784 1.00000 0.16000
Villiaumite
  2  0.000 0.05099 0.000000000 4.63300 4.63300 4.63300 90.0000 90.0000 90.0000 90.0092 0 1001 14.0000 0 0 0 0 0.3800 0 1.00000 1.00000 1.00000 0 0 0 0 0 0 0 0 0
   Na   Na 0.00000 0.00000 0.00000 1.00000 1.00000
    F    F 0.50000 0.50000 0.50000 1.00000 1.00000

File: NN_QPA_OSO/XRD_Data/ParamAnalysisData/C460-90.txt
SRfactor SZero SDispl STransp + C Wght ESU SF A B C Alpha Beta Gamma NA NB NC P1 P2 P3 U V W Z hh kk ll hk hl kl s1 s2 s3 s4 s5 s6
 5.846 0.00703 0.00000 0
alpha-Al2O3
  2  0.305 0.07657 0.000021469 4.77000 4.77000 13.05000 90.0000 90.0000 120.0000 45.0001 0 1001 14.0000 0 0 0 0 0.3500 0 1.00000 1.00000 1.00000 0 0 0 0 0 0 0 0 0
  Al1 Al+3 0.00000 0.00000 0.35231 0.41294 1.00000
   O1  O-2 0.69360 0.00000 0.25000 0.46190 1.00000
gamma-Al2O3
  4  0.264 0.10385 0.000005431 7.90000 7.90000 7.90000 90.0000 90.0000 90.0000 62.5338 0 1001 14.0000 0 0 0 0 0.3500 0 1.00000 1.00000 1.00000 0 0 0 0 0 0 0 0 0
   O1    O 0.25470 0.25470 0.25470 1.00000 1.00000
  Al1   Al 0.50000 0.50000 0.50000 0.50000 0.58000
  Al2   Al 0.12500 0.12500 0.12500 0.50000 0.84000
  Al3   Al 0.02720 0.02720 0.02720 0.50000 0.17000
Cryolite
  6 33.979 0.14396 0.003814781 5.40938 5.58884 9.45729 90.0000 124.7302 90.0000 156.1236 0 1001 14.0000 0 0 0 0 0.3762 0 1.02609 1.00000 1.00000 0 0 0 0 0 0 0 0 0
  Na1 Na+1 0.50000 0.00000 0.50000 1.75000 1.00000
  Al1 Al+3 0.00000 0.00000 0.00000 0.85000 1.00000
  Na2 Na+1 0.26921 0.44876 0.25409 1.76000 1.00000
   F1  F-1 0.11677 0.04615 0.21829 1.35000 1.00000
   F2  F-1 0.22794 0.73291 0.06162 1.20000 1.00000
   F3  F-1 0.31587 0.17425 0.04490 1.40000 1.00000
Chiolite
  7 52.710 0.17781 0.001230746 7.03155 7.03155 10.38689 90.0000 90.0000 90.0000 140.2096 0 1001 14.0000 0 0 0 0 0.4000 0 0.99364 1.00000 1.00000 0 0 0 0 0 0 0 0 0
  Na1 Na+1 0.00000 0.00000 0.50000 1.55000 1.00000
  Na2 Na+1 0.27700 0.77700 0.25000 1.70000 1.00000
  Al1 Al+3 0.00000 0.00000 0.00000 1.40000 1.00000
  Al2 Al+3 0.00000 0.50000 0.00000 0.88000 1.00000
   F1  F-1 0.00000 0.00000 0.17253 1.70000 1.00000
   F2  F-1 0.06221 0.24721 0.00000 1.70000 1.00000
   F3  F-1 0.17756 0.53683 0.11880 1.50000 1.00000
NaCa(AlF6)
 18  0.940 0.12602 0.000006874 8.79500 5.19578 20.30000 90.0000 91.1573 90.0000 31.1632 0 1001 14.0000 0 0 0 0 0.3790 0 1.00000 1.00000 1.00000 0 0 0 0 0 0 0 0 0
  Na1 Na+1 0.98672 0.24430 0.18810 2.20000 1.00000
  Na2 Na+1 0.95810 0.28340 0.44716 2.20000 1.00000
  Ca1 Ca+2 0.63030 0.22750 0.31232 0.85000 1.00000
  Ca2 Ca+2 0.62570 0.32847 0.56882 0.85000 1.00000
  Al1 Al+3 0.26880 0.24610 0.30890 1.67000 1.00000
  Al2 Al+3 0.26280 0.18030 0.55880 1.67000 1.00000
   F1  F-1 0.62900 0.62610 0.47770 1.46000 1.00000
   F2  F-1 0.58630 0.61370 0.63970 1.46000 1.00000
   F3  F-1 0.73380 0.08270 0.48240 1.46000 1.00000
   F4  F-1 0.38090 0.10030 0.26260 1.46000 1.00000
   F5  F-1 0.16250 -0.02470 0.63280 1.46000 1.00000
   F6  F-1 0.16430 0.43770 0.38140 1.46000 1.00000
   F7  F-1 0.23570 0.46690 0.62290 1.46000 1.00000
   F8  F-1 0.57860 0.59440 0.88210 1.46000 1.00000
   F9  F-1 0.91320 0.64040 0.22600 1.46000 1.00000
  F10  F-1 0.74030 0.02170 0.23070 1.46000 1.00000
  F11  F-1 0.75510 0.03340 0.62590 1.46000 1.00000
  F12  F-1 0.07480 0.27900 0.53980 1.46000 1.00000
Na2Ca3Al2F14
  6 10.473 0.09573 0.000055375 10.25131 10.25131 10.25131 90.0000 90.0000 90.0000 124.5542 0 1001 14.0000 0 0 0 0 0.4000 0 0.79264 1.00000 1.00000 0 0 0 0 0 0 0 0 0
  Ca1 Ca+2 0.46670 0.00000 0.25000 0.70000 1.00000
  Al1 Al+3 0.24820 0.24820 0.24820 0.70000 1.00000
  Na1 Na+1 0.08470 0.08470 0.08470 0.70000 1.00000
   F1  F-1 0.13870 0.30620 0.12060 0.85867 1.00000
   F2  F-1 0.36400 0.36270 0.18730 1.49991 1.00000
   F3  F-1 0.46140 0.46140 0.46140 1.50000 1.00000
Fluorite
  2  0.111 0.02450 0.000024144 5.46900 5.46900 5.46900 90.0000 90.0000 90.0000 60.0000 0 1001 14.0000 0 0 0 0 0.3800 0 1.00000 1.00000 1.00000 0 0 0 0 0 0 0 0 0
  Ca1 Ca+2 0.00000 0.00000 0.00000 0.57000 1.00000
   F1  F-1 0.25000 0.25000 0.25000 0.81000 1.00000
Weberite
  7  1.211 0.11125 0.000028283 7.07200 9.98411 7.29000 90.0000 90.0000 90.0000 499.9998 0 1001 14.0000 0 0 0 0 0.3390 0 0.90000 1.00000 1.00000 0 0 0 0 0 0 0 0 0
  Na1 Na+1 0.25000 0.25000 0.75000 1.00000 1.00000
  Na2 Na+1 0.00000 0.00000 0.00000 1.00000 1.00000
  Mg1 Mg+2 0.25000 0.25000 0.25000 1.00000 1.00000
  Al1 Al+3 0.00000 0.00000 0.50000 1.00000 1.00000
   F1  F-1 0.00000 0.25000 0.13620 1.00000 1.00000
   F2  F-1 0.00000 0.41440 0.72130 1.00000 1.00000
   F3  F-1 0.18450 0.38740 0.43040 1.00000 1.00000
Neighborite
  4  0.000 0.04667 0.000000000 5.50000 7.67359 5.38700 90.0000 90.0000 90.0000 349.9877 0 1001 14.0000 0 0 0 0 0.0022 0 1.00000 1.00000 1.00000 0 0 0 0 0 0 0 0 0
  Na1 Na+1 0.03975 0.25000 0.48800 1.76232 1.00000
  Mg1 Mg+2 0.00000 0.00000 0.00000 0.77457 1.00000
   F1  F-1 0.45470 0.25000 0.58705 3.75440 1.00000
   F2  F-1 0.29105 0.04897 0.21265 1.37148 1.00000
Elpasolite
  4  0.000 0.01802 0.000000000 8.11200 8.11200 8.11200 90.0000 90.0000 90.0000 200.0000 0 1001 14.0000 0 0 0 0 0.0010 0 1.00000 1.00000 1.00000 0 0 0 0 0 0 0 0 0
    K    K 0.25000 0.25000 0.25000 1.22383 1.00000
   Na   Na 0.50000 0.50000 0.50000 0.84484 1.00000
   Al   Al 0.00000 0.00000 0.00000 0.58428 1.00000
    F    F 0.22250 0.00000 0.00000 1.27910 1.00000
K1.58Al11O17
 11  0.008 0.06252 0.000000053 5.58500 5.58500 33.89000 90.0000 90.0000 120.0000 150.0000 0 1001 14.0000 0 0 0 0 0.0010 0 1.00000 1.00000 1.00000 0 0 0 0 0 0 0 0 0
  Al1   Al 0.16712 -0.16712 0.92980 1.00000 1.00000
  Al2   Al 0.00000 0.00000 0.34988 1.00000 1.00000
  Al3   Al 0.00000 0.00000 0.44935 1.00000 1.00000
  Al4   Al 0.00000 0.00000 0.00000 1.00000 1.00000
   O1    O 0.16419 -0.16419 0.23615 1.00000 1.00000
   O2    O 0.15396 -0.15396 0.03384 1.00000 1.00000
   O3    O 0.00000 0.00000 0.09512 1.00000 1.00000
   O4    O 0.00000 0.00000 0.29520 1.00000 1.00000
   O5    O 0.00000 0.00000 0.50000 1.00000 1.00000
   K1    K 0.00000 0.00000 -0.17086 1.00000 0.31000
   K2    K 0.08717 -0.08717 -0.16784 1.00000 0.16000
Villiaumite
  2  0.000 0.04899 0.000000000 4.63300 4.63300 4.63300 90.0000 90.0000 90.0000 90.0000 0 1001 14.0000 0 0 0 0 0.3800 0 1.00000 1.00000 1.00000 0 0 0 0 0 0 0 0 0
   Na   Na 0.00000 0.00000 0.00000 1.00000 1.00000
    F    F 0.50000 0.50000 0.50000 1.00000 1.00000

File: NN_QPA_OSO/XRD_Data/ParamAnalysisData/H1060.txt
SRfactor SZero SDispl STransp + C Wght ESU SF A B C Alpha Beta Gamma NA NB NC P1 P2 P3 U V W Z hh kk ll hk hl kl s1 s2 s3 s4 s5 s6
 9.332 -0.00453 0.00000 0
alpha-Al2O3
  2  0.814 0.12949 0.000058001 4.75723 4.75723 13.05000 90.0000 90.0000 120.0000 45.0000 0 1001 14.0000 0 0 0 0 0.3500 0 1.00000 1.00000 1.00000 0 0 0 0 0 0 0 0 0
  Al1 Al+3 0.00000 0.00000 0.35231 0.41294 1.00000
   O1  O-2 0.69360 0.00000 0.25000 0.46190 1.00000
gamma-Al2O3
  4  3.310 0.12472 0.000067809 7.93140 7.93140 7.93140 90.0000 90.0000 90.0000 265.1641 0 1001 14.0000 0 0 0 0 0.3396 0 1.00000 1.00000 1.00000 0 0 0 0 0 0 0 0 0
   O1    O 0.25470 0.25470 0.25470 1.00000 1.00000
  Al1   Al 0.50000 0.50000 0.50000 0.50000 0.58000
  Al2   Al 0.12500 0.12500 0.12500 0.50000 0.84000
  Al3   Al 0.02720 0.02720 0.02720 0.50000 0.17000
Cryolite
  6 63.625 0.38281 0.007192881 5.40813 5.58947 9.45474 90.0000 124.7451 90.0000 200.5154 0 1001 14.0000 0 0 0 0 0.2707 0 0.97059 1.00000 1.00000 0 0 0 0 0 0 0 0 0
  Na1 Na+1 0.50000 0.00000 0.50000 1.75000 1.00000
  Al1 Al+3 0.00000 0.00000 0.00000 0.85000 1.00000
  Na2 Na+1 0.26380 0.44926 0.25085 1.76000 1.00000
   F1  F-1 0.11588 0.04574 0.21660 1.35000 1.00000
   F2  F-1 0.22582 0.73286 0.06162 1.20000 1.00000
   F3  F-1 0.31900 0.17160 0.04601 1.40000 1.00000
Chiolite
  7  9.608 0.32753 0.000224370 7.06000 7.06000 10.36738 90.0000 90.0000 90.0000 80.0000 0 1001 14.0000 0 0 0 0 0.4000 0 0.93000 1.00000 1.00000 0 0 0 0 0 0 0 0 0
  Na1 Na+1 0.00000 0.00000 0.50000 1.55000 1.00000
  Na2 Na+1 0.27700 0.77700 0.25000 1.70000 1.00000
  Al1 Al+3 0.00000 0.00000 0.00000 1.40000 1.00000
  Al2 Al+3 0.00000 0.50000 0.00000 0.88000 1.00000
   F1  F-1 0.00000 0.00000 0.17700 1.70000 1.00000
   F2  F-1 0.06400 0.24823 0.00000 1.70000 1.00000
   F3  F-1 0.17800 0.53200 0.12100 1.50000 1.00000
NaCa(AlF6)
 18  1.034 0.16965 0.000007688 8.79500 5.14762 20.30000 90.0000 90.8500 90.0000 31.2878 0 1001 14.0000 0 0 0 0 0.0010 0 1.00000 1.00000 1.00000 0 0 0 0 0 0 0 0 0
  Na1 Na+1 0.96680 0.24430 0.18810 2.20000 1.00000
  Na2 Na+1 0.97810 0.26340 0.44584 2.20000 1.00000
  Ca1 Ca+2 0.63030 0.22750 0.32080 0.85000 1.00000
  Ca2 Ca+2 0.62570 0.31190 0.57230 0.85000 1.00000
  Al1 Al+3 0.26880 0.25375 0.31489 1.67000 1.00000
  Al2 Al+3 0.26280 0.20030 0.56546 1.67000 1.00000
   F1  F-1 0.62900 0.62610 0.47770 1.46000 1.00000
   F2  F-1 0.58630 0.61370 0.63970 1.46000 1.00000
   F3  F-1 0.73380 0.08270 0.48240 1.46000 1.00000
   F4  F-1 0.38090 0.10030 0.26260 1.46000 1.00000
   F5  F-1 0.16250 -0.02470 0.63280 1.46000 1.00000
   F6  F-1 0.16430 0.43770 0.38140 1.46000 1.00000
   F7  F-1 0.23570 0.46690 0.62290 1.46000 1.00000
   F8  F-1 0.57860 0.59440 0.88210 1.46000 1.00000
   F9  F-1 0.91320 0.64040 0.22600 1.46000 1.00000
  F10  F-1 0.74030 0.02170 0.23070 1.46000 1.00000
  F11  F-1 0.75510 0.03340 0.62590 1.46000 1.00000
  F12  F-1 0.07480 0.27900 0.53980 1.46000 1.00000
Na2Ca3Al2F14
  6 15.151 0.18208 0.000080762 10.24536 10.24536 10.24536 90.0000 90.0000 90.0000 147.7652 0 1001 14.0000 0 0 0 0 0.3999 0 0.72000 1.00000 1.00000 0 0 0 0 0 0 0 0 0
  Ca1 Ca+2 0.46670 0.00000 0.25000 0.70000 1.00000
  Al1 Al+3 0.24820 0.24820 0.24820 0.70000 1.00000
  Na1 Na+1 0.08470 0.08470 0.08470 0.70000 1.00000
   F1  F-1 0.13870 0.30620 0.12060 1.50000 1.00000
   F2  F-1 0.36400 0.36270 0.18730 0.70000 1.00000
   F3  F-1 0.46140 0.46140 0.46140 1.50000 1.00000
Fluorite
  2  0.805 0.03771 0.000175907 5.46711 5.46711 5.46711 90.0000 90.0000 90.0000 137.0969 0 1001 14.0000 0 0 0 0 0.3720 0 1.00000 1.00000 1.00000 0 0 0 0 0 0 0 0 0
  Ca1 Ca+2 0.00000 0.00000 0.00000 0.57000 1.00000
   F1  F-1 0.25000 0.25000 0.25000 0.81000 1.00000
Weberite
  7  5.621 0.22375 0.000131741 7.07200 10.01612 7.29000 90.0000 90.0000 90.0000 252.8287 0 1001 14.0000 0 0 0 0 0.3500 0 0.90000 1.00000 1.00000 0 0 0 0 0 0 0 0 0
  Na1 Na+1 0.25000 0.25000 0.75000 1.00000 1.00000
  Na2 Na+1 0.00000 0.00000 0.00000 1.00000 1.00000
  Mg1 Mg+2 0.25000 0.25000 0.25000 1.00000 1.00000
  Al1 Al+3 0.00000 0.00000 0.50000 1.00000 1.00000
   F1  F-1 0.00000 0.25000 0.13620 1.00000 1.00000
   F2  F-1 0.00000 0.41440 0.72130 1.00000 1.00000
   F3  F-1 0.18450 0.38740 0.43040 1.00000 1.00000
Neighborite
  4  0.000 0.20732 0.000000000 5.48800 7.69000 5.38700 90.0000 90.0000 90.0000 100.0000 0 1001 14.0000 0 0 0 0 0.3000 0 1.00000 1.00000 1.00000 0 0 0 0 0 0 0 0 0
  Na1 Na+1 0.03975 0.25000 0.48800 1.76232 1.00000
  Mg1 Mg+2 0.00000 0.00000 0.00000 0.77457 1.00000
   F1  F-1 0.45470 0.25000 0.58705 3.75440 1.00000
   F2  F-1 0.29105 0.04897 0.21265 1.37148 1.00000
Elpasolite
  4  0.000 0.07245 0.000000000 8.09500 8.09500 8.09500 90.0000 90.0000 90.0000 60.0000 0 1001 14.0000 0 0 0 0 0.4000 0 1.00000 1.00000 1.00000 0 0 0 0 0 0 0 0 0
    K    K 0.25000 0.25000 0.25000 1.22383 1.00000
   Na   Na 0.50000 0.50000 0.50000 0.84484 1.00000
   Al   Al 0.00000 0.00000 0.00000 0.58428 1.00000
    F    F 0.22250 0.00000 0.00000 1.27910 1.00000
K1.58Al11O17
 11  0.033 0.06039 0.000000210 5.58500 5.58500 33.89025 90.0000 90.0000 120.0000 150.0000 0 1001 14.0000 0 0 0 0 0.0010 0 1.00000 1.00000 1.00000 0 0 0 0 0 0 0 0 0
  Al1   Al 0.16712 -0.16712 0.92980 1.00000 1.00000
  Al2   Al 0.00000 0.00000 0.34988 1.00000 1.00000
  Al3   Al 0.00000 0.00000 0.44935 1.00000 1.00000
  Al4   Al 0.00000 0.00000 0.00000 1.00000 1.00000
   O1    O 0.16419 -0.16419 0.23615 1.00000 1.00000
   O2    O 0.15396 -0.15396 0.03384 1.00000 1.00000
   O3    O 0.00000 0.00000 0.09512 1.00000 1.00000
   O4    O 0.00000 0.00000 0.29520 1.00000 1.00000
   O5    O 0.00000 0.00000 0.50000 1.00000 1.00000
   K1    K 0.00000 0.00000 -0.17086 1.00000 0.31000
   K2    K 0.08717 -0.08717 -0.16784 1.00000 0.16000
Villiaumite
  2  0.000 0.03855 0.000000000 4.64000 4.64000 4.64000 90.0000 90.0000 90.0000 170.0000 0 1001 14.0000 0 0 0 0 0.0010 0 1.00000 1.00000 1.00000 0 0 0 0 0 0 0 0 0
   Na   Na 0.00000 0.00000 0.00000 1.00000 1.00000
    F    F 0.50000 0.50000 0.50000 1.00000 1.00000

File: NN_QPA_OSO/XRD_Data/ParamAnalysisData/H1150.txt
SRfactor SZero SDispl STransp + C Wght ESU SF A B C Alpha Beta Gamma NA NB NC P1 P2 P3 U V W Z hh kk ll hk hl kl s1 s2 s3 s4 s5 s6
 5.522 0.00257 0.00000 0
alpha-Al2O3
  2  1.495 0.07870 0.000103979 4.76940 4.76940 13.02322 90.0000 90.0000 120.0000 45.0000 0 1001 14.0000 0 0 0 0 0.3500 0 1.00000 1.00000 1.00000 0 0 0 0 0 0 0 0 0
  Al1 Al+3 0.00000 0.00000 0.35231 0.41294 1.00000
   O1  O-2 0.69360 0.00000 0.25000 0.46190 1.00000
gamma-Al2O3
  4  1.574 0.09260 0.000031761 7.91599 7.91599 7.91599 90.0000 90.0000 90.0000 45.0005 0 1001 14.0000 0 0 0 0 0.0010 0 1.00000 1.00000 1.00000 0 0 0 0 0 0 0 0 0
   O1    O 0.25470 0.25470 0.25470 1.00000 1.00000
  Al1   Al 0.50000 0.50000 0.50000 0.50000 0.58000
  Al2   Al 0.12500 0.12500 0.12500 0.50000 0.84000
  Al3   Al 0.02720 0.02720 0.02720 0.50000 0.17000
Cryolite
  6 51.937 0.21592 0.005751679 5.40749 5.58990 9.45157 90.0000 124.7538 90.0000 133.3202 0 1001 14.0000 0 0 0 0 0.3314 0 1.00733 1.00000 1.00000 0 0 0 0 0 0 0 0 0
  Na1 Na+1 0.50000 0.00000 0.50000 1.75000 1.00000
  Al1 Al+3 0.00000 0.00000 0.00000 0.85000 1.00000
  Na2 Na+1 0.26953 0.45004 0.25539 1.76000 1.00000
   F1  F-1 0.11530 0.04626 0.21513 1.35000 1.00000
   F2  F-1 0.22324 0.73040 0.06069 1.20000 1.00000
   F3  F-1 0.31706 0.17693 0.04631 1.40000 1.00000
Chiolite
  7 20.209 0.17612 0.000464335 7.03872 7.03872 10.37964 90.0000 90.0000 90.0000 95.8043 0 1001 14.0000 0 0 0 0 0.4000 0 0.98928 1.00000 1.00000 0 0 0 0 0 0 0 0 0
  Na1 Na+1 0.00000 0.00000 0.50000 1.55000 1.00000
  Na2 Na+1 0.27700 0.77700 0.25000 1.70000 1.00000
  Al1 Al+3 0.00000 0.00000 0.00000 1.40000 1.00000
  Al2 Al+3 0.00000 0.50000 0.00000 0.88000 1.00000
   F1  F-1 0.00000 0.00000 0.17216 1.70000 1.00000
   F2  F-1 0.06184 0.24804 0.00000 1.70000 1.00000
   F3  F-1 0.17632 0.54000 0.11973 1.50000 1.00000
NaCa(AlF6)
 18  1.484 0.14667 0.000010805 8.79245 5.14546 20.30000 90.0000 91.0806 90.0000 30.0001 0 1001 14.0000 0 0 0 0 0.4000 0 1.00000 1.00000 1.00000 0 0 0 0 0 0 0 0 0
  Na1 Na+1 0.98680 0.24430 0.16810 2.20000 1.00000
  Na2 Na+1 0.97810 0.28340 0.43130 2.20000 1.00000
  Ca1 Ca+2 0.63030 0.24750 0.32080 0.85000 1.00000
  Ca2 Ca+2 0.62570 0.33190 0.57230 0.85000 1.00000
  Al1 Al+3 0.26880 0.26610 0.32890 1.67000 1.00000
  Al2 Al+3 0.26280 0.18030 0.57880 1.67000 1.00000
   F1  F-1 0.62900 0.62610 0.47770 1.46000 1.00000
   F2  F-1 0.58630 0.61370 0.63970 1.46000 1.00000
   F3  F-1 0.73380 0.08270 0.48240 1.46000 1.00000
   F4  F-1 0.38090 0.10030 0.26260 1.46000 1.00000
   F5  F-1 0.16250 -0.02470 0.63280 1.46000 1.00000
   F6  F-1 0.16430 0.43770 0.38140 1.46000 1.00000
   F7  F-1 0.23570 0.46690 0.62290 1.46000 1.00000
   F8  F-1 0.57860 0.59440 0.88210 1.46000 1.00000
   F9  F-1 0.91320 0.64040 0.22600 1.46000 1.00000
  F10  F-1 0.74030 0.02170 0.23070 1.46000 1.00000
  F11  F-1 0.75510 0.03340 0.62590 1.46000 1.00000
  F12  F-1 0.07480 0.27900 0.53980 1.46000 1.00000
Na2Ca3Al2F14
  6 15.581 0.12032 0.000081157 10.25228 10.25228 10.25228 90.0000 90.0000 90.0000 127.6594 0 1001 14.0000 0 0 0 0 0.4000 0 0.92345 1.00000 1.00000 0 0 0 0 0 0 0 0 0
  Ca1 Ca+2 0.46670 0.00000 0.25000 0.70000 1.00000
  Al1 Al+3 0.24820 0.24820 0.24820 0.70000 1.00000
  Na1 Na+1 0.08470 0.08470 0.08470 1.45276 1.00000
   F1  F-1 0.13870 0.30620 0.12060 0.70000 1.00000
   F2  F-1 0.36400 0.36270 0.18730 0.70000 1.00000
   F3  F-1 0.46140 0.46140 0.46140 0.70000 1.00000
Fluorite
  2  0.175 0.02670 0.000037318 5.46900 5.46900 5.46900 90.0000 90.0000 90.0000 60.0001 0 1001 14.0000 0 0 0 0 0.3800 0 1.00000 1.00000 1.00000 0 0 0 0 0 0 0 0 0
  Ca1 Ca+2 0.00000 0.00000 0.00000 0.57000 1.00000
   F1  F-1 0.25000 0.25000 0.25000 0.81000 1.00000
Weberite
  7  7.348 0.12634 0.000168838 7.06290 9.99808 7.30420 90.0000 90.0000 90.0000 499.9969 0 1001 14.0000 0 0 0 0 0.3497 0 0.90000 1.00000 1.00000 0 0 0 0 0 0 0 0 0
  Na1 Na+1 0.25000 0.25000 0.75000 1.00000 1.00000
  Na2 Na+1 0.00000 0.00000 0.00000 1.00000 1.00000
  Mg1 Mg+2 0.25000 0.25000 0.25000 1.00000 1.00000
  Al1 Al+3 0.00000 0.00000 0.50000 1.00000 1.00000
   F1  F-1 0.00000 0.25000 0.13620 1.00000 1.00000
   F2  F-1 0.00000 0.41440 0.72130 1.00000 1.00000
   F3  F-1 0.18450 0.38740 0.43040 1.00000 1.00000
Neighborite
  4  0.000 0.14947 0.000000000 5.50000 7.66500 5.38700 90.0000 90.0000 90.0000 100.0000 0 1001 14.0000 0 0 0 0 0.3000 0 1.00000 1.00000 1.00000 0 0 0 0 0 0 0 0 0
  Na1 Na+1 0.03975 0.25000 0.48800 1.76232 1.00000
  Mg1 Mg+2 0.00000 0.00000 0.00000 0.77457 1.00000
   F1  F-1 0.45470 0.25000 0.58705 3.75440 1.00000
   F2  F-1 0.29105 0.04897 0.21265 1.37148 1.00000
Elpasolite
  4  0.000 0.04939 0.000000000 8.11200 8.11200 8.11200 90.0000 90.0000 90.0000 60.0002 0 1001 14.0000 0 0 0 0 0.4000 0 1.00000 1.00000 1.00000 0 0 0 0 0 0 0 0 0
    K    K 0.25000 0.25000 0.25000 1.22383 1.00000
   Na   Na 0.50000 0.50000 0.50000 0.84484 1.00000
   Al   Al 0.00000 0.00000 0.00000 0.58428 1.00000
    F    F 0.22250 0.00000 0.00000 1.27910 1.00000
K1.58Al11O17
 11  0.196 0.04912 0.000001225 5.61026 5.61026 33.92822 90.0000 90.0000 120.0000 82.3396 0 1001 14.0000 0 0 0 0 0.0010 0 1.00000 1.00000 1.00000 0 0 0 0 0 0 0 0 0
  Al1   Al 0.16712 -0.16712 0.92980 1.00000 1.00000
  Al2   Al 0.00000 0.00000 0.34988 1.00000 1.00000
  Al3   Al 0.00000 0.00000 0.44935 1.00000 1.00000
  Al4   Al 0.00000 0.00000 0.00000 1.00000 1.00000
   O1    O 0.16419 -0.16419 0.23615 1.00000 1.00000
   O2    O 0.15396 -0.15396 0.03384 1.00000 1.00000
   O3    O 0.00000 0.00000 0.09512 1.00000 1.00000
   O4    O 0.00000 0.00000 0.29520 1.00000 1.00000
   O5    O 0.00000 0.00000 0.50000 1.00000 1.00000
   K1    K 0.00000 0.00000 -0.17086 1.00000 0.31000
   K2    K 0.08717 -0.08717 -0.16784 1.00000 0.16000
Villiaumite
  2  0.000 0.05038 0.000000000 4.63300 4.63300 4.63300 90.0000 90.0000 90.0000 90.0000 0 1001 14.0000 0 0 0 0 0.3800 0 1.00000 1.00000 1.00000 0 0 0 0 0 0 0 0 0
   Na   Na 0.00000 0.00000 0.00000 1.00000 1.00000
    F    F 0.50000 0.50000 0.50000 1.00000 1.00000
