Repository: VladimirStanovov/DiffractNet

# DiffractNet
Source code for applying neural networks to x-ray diffraction data

File: NN_QPA_OSO/XRD_Data/ParamAnalysisData/Бо2074_200121.txt
SRfactor SZero SDispl STransp + C Wght ESU SF A B C Alpha Beta Gamma NA NB NC P1 P2 P3 U V W Z hh kk ll hk hl kl s1 s2 s3 s4 s5 s6
 5.525 0.01573 0.00000 0
alpha-Al2O3
  2  0.577 0.10492 0.000051770 4.77000 4.77000 13.05000 90.0000 90.0000 120.0000 45.0000 0 1001 14.0000 0 0 0 0 0.3500 0 1.00000 1.00000 1.00000 0 0 0 0 0 0 0 0 0
  Al1 Al+3 0.00000 0.00000 0.35231 0.41294 1.00000
   O1  O-2 0.69360 0.00000 0.25000 0.46190 1.00000
gamma-Al2O3
  4  0.149 0.07997 0.000003891 7.90772 7.90772 7.90772 90.0000 90.0000 90.0000 80.7351 0 1001 14.0000 0 0 0 0 0.0010 0 1.00000 1.00000 1.00000 0 0 0 0 0 0 0 0 0
   O1    O 0.25470 0.25470 0.25470 1.00000 1.00000
  Al1   Al 0.50000 0.50000 0.50000 0.50000 0.58000
  Al2   Al 0.12500 0.12500 0.12500 0.50000 0.84000
  Al3   Al 0.02720 0.02720 0.02720 0.50000 0.17000
Cryolite
  6 58.675 0.25143 0.008380351 5.41173 5.59186 9.46134 90.0000 124.7365 90.0000 177.6804 0 1001 14.0000 0 0 0 0 0.3838 0 0.99462 1.00000 1.00000 0 0 0 0 0 0 0 0 0
  Na1 Na+1 0.50000 0.00000 0.50000 1.75000 1.00000
  Al1 Al+3 0.00000 0.00000 0.00000 0.85000 1.00000
  Na2 Na+1 0.26531 0.44856 0.25295 1.76000 1.00000
   F1  F-1 0.11832 0.04444 0.21969 1.35000 1.00000
   F2  F-1 0.22602 0.73234 0.06169 1.20000 1.00000
   F3  F-1 0.31557 0.17247 0.04463 1.40000 1.00000
Chiolite
  7 28.117 0.19953 0.000837254 7.02367 7.02367 10.39857 90.0000 90.0000 90.0000 105.7909 0 1001 14.0000 0 0 0 0 0.4000 0 0.97818 1.00000 1.00000 0 0 0 0 0 0 0 0 0
  Na1 Na+1 0.00000 0.00000 0.50000 1.55000 1.00000
  Na2 Na+1 0.27700 0.77700 0.25000 1.70000 1.00000
  Al1 Al+3 0.00000 0.00000 0.00000 1.40000 1.00000
  Al2 Al+3 0.00000 0.50000 0.00000 0.88000 1.00000
   F1  F-1 0.00000 0.00000 0.17126 1.70000 1.00000
   F2  F-1 0.06238 0.24583 0.00000 1.70000 1.00000
   F3  F-1 0.17827 0.53546 0.11933 1.50000 1.00000
NaCa(AlF6)
 18  3.493 0.16793 0.000032588 8.78268 5.18151 20.36349 90.0000 91.2439 90.0000 30.0003 0 1001 14.0000 0 0 0 0 0.3892 0 1.00000 1.00000 1.00000 0 0 0 0 0 0 0 0 0
  Na1 Na+1 0.98680 0.24430 0.17583 2.20000 1.00000
  Na2 Na+1 0.97810 0.28340 0.44598 2.20000 1.00000
  Ca1 Ca+2 0.63030 0.24750 0.31220 0.85000 1.00000
  Ca2 Ca+2 0.62570 0.31190 0.56691 0.85000 1.00000
  Al1 Al+3 0.26868 0.24610 0.32890 1.67000 1.00000
  Al2 Al+3 0.25266 0.18030 0.55880 1.67000 1.00000
   F1  F-1 0.62900 0.62610 0.47770 1.46000 1.00000
   F2  F-1 0.58630 0.61370 0.63970 1.46000 1.00000
   F3  F-1 0.73380 0.08270 0.48240 1.46000 1.00000
   F4  F-1 0.38090 0.10030 0.26260 1.46000 1.00000
   F5  F-1 0.16250 -0.02470 0.63280 1.46000 1.00000
   F6  F-1 0.16430 0.43770 0.38140 1.46000 1.00000
   F7  F-1 0.23570 0.46690 0.62290 1.46000 1.00000
   F8  F-1 0.57860 0.59440 0.88210 1.46000 1.00000
   F9  F-1 0.91320 0.64040 0.22600 1.46000 1.00000
  F10  F-1 0.74030 0.02170 0.23070 1.46000 1.00000
  F11  F-1 0.75510 0.03340 0.62590 1.46000 1.00000
  F12  F-1 0.07480 0.27900 0.53980 1.46000 1.00000
Na2Ca3Al2F14
  6  7.891 0.14151 0.000053211 10.24721 10.24721 10.24721 90.0000 90.0000 90.0000 65.0001 0 1001 14.0000 0 0 0 0 0.4000 0 0.75283 1.00000 1.00000 0 0 0 0 0 0 0 0 0
  Ca1 Ca+2 0.46670 0.00000 0.25000 1.49999 1.00000
  Al1 Al+3 0.24820 0.24820 0.24820 0.70000 1.00000
  Na1 Na+1 0.08470 0.08470 0.08470 0.81980 1.00000
   F1  F-1 0.13870 0.30620 0.12060 1.50000 1.00000
   F2  F-1 0.36400 0.36270 0.18730 1.50000 1.00000
   F3  F-1 0.46140 0.46140 0.46140 1.50000 1.00000
Fluorite
  2  0.069 0.03230 0.000019032 5.46900 5.46900 5.46900 90.0000 90.0000 90.0000 60.0000 0 1001 14.0000 0 0 0 0 0.3800 0 1.00000 1.00000 1.00000 0 0 0 0 0 0 0 0 0
  Ca1 Ca+2 0.00000 0.00000 0.00000 0.57000 1.00000
   F1  F-1 0.25000 0.25000 0.25000 0.81000 1.00000
Weberite
  7  0.926 0.16196 0.000027483 7.07200 10.01082 7.29000 90.0000 90.0000 90.0000 150.0000 0 1001 14.0000 0 0 0 0 0.3500 0 0.90000 1.00000 1.00000 0 0 0 0 0 0 0 0 0
  Na1 Na+1 0.25000 0.25000 0.75000 1.00000 1.00000
  Na2 Na+1 0.00000 0.00000 0.00000 1.00000 1.00000
  Mg1 Mg+2 0.25000 0.25000 0.25000 1.00000 1.00000
  Al1 Al+3 0.00000 0.00000 0.50000 1.00000 1.00000
   F1  F-1 0.00000 0.25000 0.13620 1.00000 1.00000
   F2  F-1 0.00000 0.41440 0.72130 1.00000 1.00000
   F3  F-1 0.18450 0.38740 0.43040 1.00000 1.00000
Neighborite
  4  0.041 0.06692 0.000006132 5.49503 7.69000 5.38700 90.0000 90.0000 90.0000 349.9999 0 1001 14.0000 0 0 0 0 0.0010 0 1.00000 1.00000 1.00000 0 0 0 0 0 0 0 0 0
  Na1 Na+1 0.03975 0.25000 0.48800 1.76232 1.00000
  Mg1 Mg+2 0.00000 0.00000 0.00000 0.77457 1.00000
   F1  F-1 0.45470 0.25000 0.58705 3.75440 1.00000
   F2  F-1 0.29105 0.04897 0.21265 1.37148 1.00000
Elpasolite
  4  0.000 0.02363 0.000000000 8.10067 8.10067 8.10067 90.0000 90.0000 90.0000 200.0000 0 1001 14.0000 0 0 0 0 0.0010 0 1.00000 1.00000 1.00000 0 0 0 0 0 0 0 0 0
    K    K 0.25000 0.25000 0.25000 1.22383 1.00000
   Na   Na 0.50000 0.50000 0.50000 0.84484 1.00000
   Al   Al 0.00000 0.00000 0.00000 0.58428 1.00000
    F    F 0.22250 0.00000 0.00000 1.27910 1.00000
K1.58Al11O17
 11  0.062 0.07670 0.000000506 5.59649 5.59649 33.89000 90.0000 90.0000 120.0000 150.0000 0 1001 14.0000 0 0 0 0 0.0010 0 1.00000 1.00000 1.00000 0 0 0 0 0 0 0 0 0
  Al1   Al 0.16712 -0.16712 0.92980 1.00000 1.00000
  Al2   Al 0.00000 0.00000 0.34988 1.00000 1.00000
  Al3   Al 0.00000 0.00000 0.44935 1.00000 1.00000
  Al4   Al 0.00000 0.00000 0.00000 1.00000 1.00000
   O1    O 0.16419 -0.16419 0.23615 1.00000 1.00000
   O2    O 0.15396 -0.15396 0.03384 1.00000 1.00000
   O3    O 0.00000 0.00000 0.09512 1.00000 1.00000
   O4    O 0.00000 0.00000 0.29520 1.00000 1.00000
   O5    O 0.00000 0.00000 0.50000 1.00000 1.00000
   K1    K 0.00000 0.00000 -0.17086 1.00000 0.31000
   K2    K 0.08717 -0.08717 -0.16784 1.00000 0.16000
Villiaumite
  2  0.000 0.03141 0.000000000 4.63953 4.63953 4.63953 90.0000 90.0000 90.0000 169.9998 0 1001 14.0000 0 0 0 0 0.0010 0 1.00000 1.00000 1.00000 0 0 0 0 0 0 0 0 0
   Na   Na 0.00000 0.00000 0.00000 1.00000 1.00000
    F    F 0.50000 0.50000 0.50000 1.00000 1.00000

File: NN_QPA_OSO/XRD_Data/ParamAnalysisData/Бо2082_200121.txt
SRfactor SZero SDispl STransp + C Wght ESU SF A B C Alpha Beta Gamma NA NB NC P1 P2 P3 U V W Z hh kk ll hk hl kl s1 s2 s3 s4 s5 s6
 5.567 0.02602 0.00000 0
alpha-Al2O3
  2  0.488 0.11084 0.000042977 4.77000 4.77000 13.05000 90.0000 90.0000 120.0000 45.0000 0 1001 14.0000 0 0 0 0 0.3500 0 1.00000 1.00000 1.00000 0 0 0 0 0 0 0 0 0
  Al1 Al+3 0.00000 0.00000 0.35231 0.41294 1.00000
   O1  O-2 0.69360 0.00000 0.25000 0.46190 1.00000
gamma-Al2O3
  4  0.376 0.15186 0.000009675 7.90310 7.90310 7.90310 90.0000 90.0000 90.0000 45.0010 0 1001 14.0000 0 0 0 0 0.3500 0 1.00000 1.00000 1.00000 0 0 0 0 0 0 0 0 0
   O1    O 0.25470 0.25470 0.25470 1.00000 1.00000
  Al1   Al 0.50000 0.50000 0.50000 0.50000 0.58000
  Al2   Al 0.12500 0.12500 0.12500 0.50000 0.84000
  Al3   Al 0.02720 0.02720 0.02720 0.50000 0.17000
Cryolite
  6 49.563 0.25975 0.006952487 5.41127 5.59076 9.46056 90.0000 124.7285 90.0000 150.5278 0 1001 14.0000 0 0 0 0 0.4000 0 0.99132 1.00000 1.00000 0 0 0 0 0 0 0 0 0
  Na1 Na+1 0.50000 0.00000 0.50000 1.75000 1.00000
  Al1 Al+3 0.00000 0.00000 0.00000 0.85000 1.00000
  Na2 Na+1 0.26551 0.44890 0.25290 1.76000 1.00000
   F1  F-1 0.11746 0.04541 0.21990 1.35000 1.00000
   F2  F-1 0.22594 0.73444 0.06078 1.20000 1.00000
   F3  F-1 0.31459 0.17242 0.04473 1.40000 1.00000
Chiolite
  7 36.985 0.23459 0.001081522 7.02327 7.02327 10.39811 90.0000 90.0000 90.0000 97.8408 0 1001 14.0000 0 0 0 0 0.4000 0 0.98046 1.00000 1.00000 0 0 0 0 0 0 0 0 0
  Na1 Na+1 0.00000 0.00000 0.50000 1.55000 1.00000
  Na2 Na+1 0.27700 0.77700 0.25000 1.70000 1.00000
  Al1 Al+3 0.00000 0.00000 0.00000 1.40000 1.00000
  Al2 Al+3 0.00000 0.50000 0.00000 0.88000 1.00000
   F1  F-1 0.00000 0.00000 0.17011 1.70000 1.00000
   F2  F-1 0.06190 0.24629 0.00000 1.70000 1.00000
   F3  F-1 0.17798 0.53540 0.11856 1.50000 1.00000
NaCa(AlF6)
 18  2.747 0.20118 0.000025159 8.79500 5.19245 20.30305 90.0000 91.5000 90.0000 30.0001 0 1001 14.0000 0 0 0 0 0.4000 0 1.00000 1.00000 1.00000 0 0 0 0 0 0 0 0 0
  Na1 Na+1 0.98680 0.24430 0.16991 2.20000 1.00000
  Na2 Na+1 0.95815 0.28340 0.44934 2.20000 1.00000
  Ca1 Ca+2 0.63030 0.24490 0.30929 0.85000 1.00000
  Ca2 Ca+2 0.62570 0.33190 0.57230 0.85000 1.00000
  Al1 Al+3 0.24880 0.24610 0.32890 1.67000 1.00000
  Al2 Al+3 0.24418 0.18030 0.55880 1.67000 1.00000
   F1  F-1 0.62900 0.62610 0.47770 1.46000 1.00000
   F2  F-1 0.58630 0.61370 0.63970 1.46000 1.00000
   F3  F-1 0.73380 0.08270 0.48240 1.46000 1.00000
   F4  F-1 0.38090 0.10030 0.26260 1.46000 1.00000
   F5  F-1 0.16250 -0.02470 0.63280 1.46000 1.00000
   F6  F-1 0.16430 0.43770 0.38140 1.46000 1.00000
   F7  F-1 0.23570 0.46690 0.62290 1.46000 1.00000
   F8  F-1 0.57860 0.59440 0.88210 1.46000 1.00000
   F9  F-1 0.91320 0.64040 0.22600 1.46000 1.00000
  F10  F-1 0.74030 0.02170 0.23070 1.46000 1.00000
  F11  F-1 0.75510 0.03340 0.62590 1.46000 1.00000
  F12  F-1 0.07480 0.27900 0.53980 1.46000 1.00000
Na2Ca3Al2F14
  6  8.355 0.15268 0.000055316 10.24751 10.24751 10.24751 90.0000 90.0000 90.0000 65.0022 0 1001 14.0000 0 0 0 0 0.4000 0 0.74859 1.00000 1.00000 0 0 0 0 0 0 0 0 0
  Ca1 Ca+2 0.46670 0.00000 0.25000 1.49992 1.00000
  Al1 Al+3 0.24820 0.24820 0.24820 0.78053 1.00000
  Na1 Na+1 0.08470 0.08470 0.08470 1.49998 1.00000
   F1  F-1 0.13870 0.30620 0.12060 1.49999 1.00000
   F2  F-1 0.36400 0.36270 0.18730 1.50000 1.00000
   F3  F-1 0.46140 0.46140 0.46140 1.49999 1.00000
Fluorite
  2  0.030 0.03679 0.000008099 5.46900 5.46900 5.46900 90.0000 90.0000 90.0000 60.0000 0 1001 14.0000 0 0 0 0 0.3800 0 1.00000 1.00000 1.00000 0 0 0 0 0 0 0 0 0
  Ca1 Ca+2 0.00000 0.00000 0.00000 0.57000 1.00000
   F1  F-1 0.25000 0.25000 0.25000 0.81000 1.00000
Weberite
  7  1.152 0.17766 0.000033554 7.07200 10.01898 7.29000 90.0000 90.0000 90.0000 150.0000 0 1001 14.0000 0 0 0 0 0.3500 0 0.90000 1.00000 1.00000 0 0 0 0 0 0 0 0 0
  Na1 Na+1 0.25000 0.25000 0.75000 1.00000 1.00000
  Na2 Na+1 0.00000 0.00000 0.00000 1.00000 1.00000
  Mg1 Mg+2 0.25000 0.25000 0.25000 1.00000 1.00000
  Al1 Al+3 0.00000 0.00000 0.50000 1.00000 1.00000
   F1  F-1 0.00000 0.25000 0.13620 1.00000 1.00000
   F2  F-1 0.00000 0.41440 0.72130 1.00000 1.00000
   F3  F-1 0.18450 0.38740 0.43040 1.00000 1.00000
Neighborite
  4  0.139 0.09119 0.000020303 5.50000 7.69000 5.37557 90.0000 90.0000 90.0000 282.3108 0 1001 14.0000 0 0 0 0 0.0954 0 1.00000 1.00000 1.00000 0 0 0 0 0 0 0 0 0
  Na1 Na+1 0.03975 0.25000 0.48800 1.76232 1.00000
  Mg1 Mg+2 0.00000 0.00000 0.00000 0.77457 1.00000
   F1  F-1 0.45470 0.25000 0.58705 3.75440 1.00000
   F2  F-1 0.29105 0.04897 0.21265 1.37148 1.00000
Elpasolite
  4  0.000 0.02639 0.000000000 8.10066 8.10066 8.10066 90.0000 90.0000 90.0000 199.9990 0 1001 14.0000 0 0 0 0 0.0010 0 1.00000 1.00000 1.00000 0 0 0 0 0 0 0 0 0
    K    K 0.25000 0.25000 0.25000 1.22383 1.00000
   Na   Na 0.50000 0.50000 0.50000 0.84484 1.00000
   Al   Al 0.00000 0.00000 0.00000 0.58428 1.00000
    F    F 0.22250 0.00000 0.00000 1.27910 1.00000
K1.58Al11O17
 11  0.164 0.08736 0.000001304 5.60345 5.60345 33.89000 90.0000 90.0000 120.0000 140.9666 0 1001 14.0000 0 0 0 0 0.0115 0 1.00000 1.00000 1.00000 0 0 0 0 0 0 0 0 0
  Al1   Al 0.16712 -0.16712 0.92980 1.00000 1.00000
  Al2   Al 0.00000 0.00000 0.34988 1.00000 1.00000
  Al3   Al 0.00000 0.00000 0.44935 1.00000 1.00000
  Al4   Al 0.00000 0.00000 0.00000 1.00000 1.00000
   O1    O 0.16419 -0.16419 0.23615 1.00000 1.00000
   O2    O 0.15396 -0.15396 0.03384 1.00000 1.00000
   O3    O 0.00000 0.00000 0.09512 1.00000 1.00000
   O4    O 0.00000 0.00000 0.29520 1.00000 1.00000
   O5    O 0.00000 0.00000 0.50000 1.00000 1.00000
   K1    K 0.00000 0.00000 -0.17086 1.00000 0.31000
   K2    K 0.08717 -0.08717 -0.16784 1.00000 0.16000
Villiaumite
  2  0.000 0.06501 0.000000000 4.63300 4.63300 4.63300 90.0000 90.0000 90.0000 90.0000 0 1001 14.0000 0 0 0 0 0.3800 0 1.00000 1.00000 1.00000 0 0 0 0 0 0 0 0 0
   Na   Na 0.00000 0.00000 0.00000 1.00000 1.00000
    F    F 0.50000 0.50000 0.50000 1.00000 1.00000

File: NN_QPA_OSO/XRD_Data/ParamAnalysisData/Бр1026_181220.txt
SRfactor SZero SDispl STransp + C Wght ESU SF A B C Alpha Beta Gamma NA NB NC P1 P2 P3 U V W Z hh kk ll hk hl kl s1 s2 s3 s4 s5 s6
 5.784 0.02703 0.00000 0
alpha-Al2O3
  2  2.782 0.09192 0.000227431 4.76274 4.76274 13.01589 90.0000 90.0000 120.0000 45.5292 0 1001 14.0000 0 0 0 0 0.0378 0 1.00000 1.00000 1.00000 0 0 0 0 0 0 0 0 0
  Al1 Al+3 0.00000 0.00000 0.35231 0.41294 1.00000
   O1  O-2 0.69360 0.00000 0.25000 0.46190 1.00000
gamma-Al2O3
  4  2.613 0.12811 0.000061921 7.90984 7.90984 7.90984 90.0000 90.0000 90.0000 45.0123 0 1001 14.0000 0 0 0 0 0.0804 0 1.00000 1.00000 1.00000 0 0 0 0 0 0 0 0 0
   O1    O 0.25470 0.25470 0.25470 1.00000 1.00000
  Al1   Al 0.50000 0.50000 0.50000 0.50000 0.58000
  Al2   Al 0.12500 0.12500 0.12500 0.50000 0.84000
  Al3   Al 0.02720 0.02720 0.02720 0.50000 0.17000
Cryolite
  6 47.907 0.23688 0.006207330 5.41006 5.59023 9.45891 90.0000 124.7444 90.0000 203.8296 0 1001 14.0000 0 0 0 0 0.3236 0 1.02648 1.00000 1.00000 0 0 0 0 0 0 0 0 0
  Na1 Na+1 0.50000 0.00000 0.50000 1.75000 1.00000
  Al1 Al+3 0.00000 0.00000 0.00000 0.85000 1.00000
  Na2 Na+1 0.26792 0.44932 0.25516 1.76000 1.00000
   F1  F-1 0.11583 0.04697 0.21735 1.35000 1.00000
   F2  F-1 0.22486 0.73414 0.06085 1.20000 1.00000
   F3  F-1 0.31604 0.17590 0.04673 1.40000 1.00000
Chiolite
  7 29.042 0.20695 0.000782435 7.03334 7.03334 10.38769 90.0000 90.0000 90.0000 186.1963 0 1001 14.0000 0 0 0 0 0.3991 0 0.97393 1.00000 1.00000 0 0 0 0 0 0 0 0 0
  Na1 Na+1 0.00000 0.00000 0.50000 1.55000 1.00000
  Na2 Na+1 0.27700 0.77700 0.25000 1.70000 1.00000
  Al1 Al+3 0.00000 0.00000 0.00000 1.40000 1.00000
  Al2 Al+3 0.00000 0.50000 0.00000 0.88000 1.00000
   F1  F-1 0.00000 0.00000 0.17290 1.70000 1.00000
   F2  F-1 0.06314 0.24742 0.00000 1.70000 1.00000
   F3  F-1 0.17688 0.53659 0.11920 1.50000 1.00000
NaCa(AlF6)
 18  1.149 0.19288 0.000009769 8.79500 5.16000 20.30821 90.0000 91.4982 90.0000 36.0170 0 1001 14.0000 0 0 0 0 0.3929 0 1.00000 1.00000 1.00000 0 0 0 0 0 0 0 0 0
  Na1 Na+1 0.98679 0.24431 0.16810 2.20000 1.00000
  Na2 Na+1 0.95849 0.28340 0.45130 2.20000 1.00000
  Ca1 Ca+2 0.63030 0.22750 0.31819 0.85000 1.00000
  Ca2 Ca+2 0.62570 0.33188 0.57230 0.85000 1.00000
  Al1 Al+3 0.26880 0.24610 0.32889 1.67000 1.00000
  Al2 Al+3 0.26280 0.18030 0.55880 1.67000 1.00000
   F1  F-1 0.62900 0.62610 0.47770 1.46000 1.00000
   F2  F-1 0.58630 0.61370 0.63970 1.46000 1.00000
   F3  F-1 0.73380 0.08270 0.48240 1.46000 1.00000
   F4  F-1 0.38090 0.10030 0.26260 1.46000 1.00000
   F5  F-1 0.16250 -0.02470 0.63280 1.46000 1.00000
   F6  F-1 0.16430 0.43770 0.38140 1.46000 1.00000
   F7  F-1 0.23570 0.46690 0.62290 1.46000 1.00000
   F8  F-1 0.57860 0.59440 0.88210 1.46000 1.00000
   F9  F-1 0.91320 0.64040 0.22600 1.46000 1.00000
  F10  F-1 0.74030 0.02170 0.23070 1.46000 1.00000
  F11  F-1 0.75510 0.03340 0.62590 1.46000 1.00000
  F12  F-1 0.07480 0.27900 0.53980 1.46000 1.00000
Na2Ca3Al2F14
  6 14.595 0.14326 0.000089085 10.25172 10.25172 10.25172 90.0000 90.0000 90.0000 133.9879 0 1001 14.0000 0 0 0 0 0.3999 0 0.82634 1.00000 1.00000 0 0 0 0 0 0 0 0 0
  Ca1 Ca+2 0.46670 0.00000 0.25000 1.07846 1.00000
  Al1 Al+3 0.24820 0.24820 0.24820 0.72885 1.00000
  Na1 Na+1 0.08470 0.08470 0.08470 1.39583 1.00000
   F1  F-1 0.13870 0.30620 0.12060 0.83230 1.00000
   F2  F-1 0.36400 0.36270 0.18730 1.40440 1.00000
   F3  F-1 0.46140 0.46140 0.46140 1.49797 1.00000
Fluorite
  2  0.073 0.03741 0.000018222 5.46900 5.46900 5.46900 90.0000 90.0000 90.0000 60.1701 0 1001 14.0000 0 0 0 0 0.3800 0 1.00000 1.00000 1.00000 0 0 0 0 0 0 0 0 0
  Ca1 Ca+2 0.00000 0.00000 0.00000 0.57000 1.00000
   F1  F-1 0.25000 0.25000 0.25000 0.81000 1.00000
Weberite
  7  1.762 0.17472 0.000047546 7.07200 9.98320 7.29000 90.0000 90.0000 90.0000 154.9387 0 1001 14.0000 0 0 0 0 0.3491 0 0.90000 1.00000 1.00000 0 0 0 0 0 0 0 0 0
  Na1 Na+1 0.25000 0.25000 0.75000 1.00000 1.00000
  Na2 Na+1 0.00000 0.00000 0.00000 1.00000 1.00000
  Mg1 Mg+2 0.25000 0.25000 0.25000 1.00000 1.00000
  Al1 Al+3 0.00000 0.00000 0.50000 1.00000 1.00000
   F1  F-1 0.00000 0.25000 0.13620 1.00000 1.00000
   F2  F-1 0.00000 0.41440 0.72130 1.00000 1.00000
   F3  F-1 0.18450 0.38740 0.43040 1.00000 1.00000
Neighborite
  4  0.000 0.09200 0.000000000 5.49999 7.67710 5.36000 90.0000 90.0000 90.0000 349.8150 0 1001 14.0000 0 0 0 0 0.1650 0 1.00000 1.00000 1.00000 0 0 0 0 0 0 0 0 0
  Na1 Na+1 0.03975 0.25000 0.48800 1.76232 1.00000
  Mg1 Mg+2 0.00000 0.00000 0.00000 0.77457 1.00000
   F1  F-1 0.45470 0.25000 0.58705 3.75440 1.00000
   F2  F-1 0.29105 0.04897 0.21265 1.37148 1.00000
Elpasolite
  4  0.000 0.06343 0.000000000 8.11199 8.11199 8.11199 90.0000 90.0000 90.0000 60.0163 0 1001 14.0000 0 0 0 0 0.3999 0 1.00000 1.00000 1.00000 0 0 0 0 0 0 0 0 0
    K    K 0.25000 0.25000 0.25000 1.22383 1.00000
   Na   Na 0.50000 0.50000 0.50000 0.84484 1.00000
   Al   Al 0.00000 0.00000 0.00000 0.58428 1.00000
    F    F 0.22250 0.00000 0.00000 1.27910 1.00000
K1.58Al11O17
 11  0.077 0.08548 0.000000572 5.58500 5.58500 33.90617 90.0000 90.0000 120.0000 149.9980 0 1001 14.0000 0 0 0 0 0.0010 0 1.00000 1.00000 1.00000 0 0 0 0 0 0 0 0 0
  Al1   Al 0.16712 -0.16712 0.92980 1.00000 1.00000
  Al2   Al 0.00000 0.00000 0.34988 1.00000 1.00000
  Al3   Al 0.00000 0.00000 0.44935 1.00000 1.00000
  Al4   Al 0.00000 0.00000 0.00000 1.00000 1.00000
   O1    O 0.16419 -0.16419 0.23615 1.00000 1.00000
   O2    O 0.15396 -0.15396 0.03384 1.00000 1.00000
   O3    O 0.00000 0.00000 0.09512 1.00000 1.00000
   O4    O 0.00000 0.00000 0.29520 1.00000 1.00000
   O5    O 0.00000 0.00000 0.50000 1.00000 1.00000
   K1    K 0.00000 0.00000 -0.17086 1.00000 0.31000
   K2    K 0.08717 -0.08717 -0.16784 1.00000 0.16000
Villiaumite
  2  0.000 0.06424 0.000000000 4.64000 4.64000 4.64000 90.0000 90.0000 90.0000 90.0007 0 1001 14.0000 0 0 0 0 0.3800 0 1.00000 1.00000 1.00000 0 0 0 0 0 0 0 0 0
   Na   Na 0.00000 0.00000 0.00000 1.00000 1.00000
    F    F 0.50000 0.50000 0.50000 1.00000 1.00000

File: NN_QPA_OSO/XRD_Data/ParamAnalysisData/Бр1071_241220.txt
SRfactor SZero SDispl STransp + C Wght ESU SF A B C Alpha Beta Gamma NA NB NC P1 P2 P3 U V W Z hh kk ll hk hl kl s1 s2 s3 s4 s5 s6
 5.741 0.01761 0.00000 0
alpha-Al2O3
  2  1.369 0.10591 0.000115988 4.76238 4.76238 13.01406 90.0000 90.0000 120.0000 45.0016 0 1001 14.0000 0 0 0 0 0.3500 0 1.00000 1.00000 1.00000 0 0 0 0 0 0 0 0 0
  Al1 Al+3 0.00000 0.00000 0.35231 0.41294 1.00000
   O1  O-2 0.69360 0.00000 0.25000 0.46190 1.00000
gamma-Al2O3
  4  0.639 0.13738 0.000015738 7.90000 7.90000 7.90000 90.0000 90.0000 90.0000 59.3868 0 1001 14.0000 0 0 0 0 0.3364 0 1.00000 1.00000 1.00000 0 0 0 0 0 0 0 0 0
   O1    O 0.25470 0.25470 0.25470 1.00000 1.00000
  Al1   Al 0.50000 0.50000 0.50000 0.50000 0.58000
  Al2   Al 0.12500 0.12500 0.12500 0.50000 0.84000
  Al3   Al 0.02720 0.02720 0.02720 0.50000 0.17000
Cryolite
  6 50.036 0.23808 0.006717418 5.41018 5.59011 9.45925 90.0000 124.7494 90.0000 177.0736 0 1001 14.0000 0 0 0 0 0.2885 0 1.00065 1.00000 1.00000 0 0 0 0 0 0 0 0 0
  Na1 Na+1 0.50000 0.00000 0.50000 1.75000 1.00000
  Al1 Al+3 0.00000 0.00000 0.00000 0.85000 1.00000
  Na2 Na+1 0.26819 0.44914 0.25473 1.76000 1.00000
   F1  F-1 0.11855 0.04614 0.21945 1.35000 1.00000
   F2  F-1 0.22365 0.73410 0.06016 1.20000 1.00000
   F3  F-1 0.31672 0.17421 0.04736 1.40000 1.00000
Chiolite
  7 30.982 0.20515 0.000864935 7.03224 7.03224 10.38993 90.0000 90.0000 90.0000 154.5508 0 1001 14.0000 0 0 0 0 0.3996 0 0.97884 1.00000 1.00000 0 0 0 0 0 0 0 0 0
  Na1 Na+1 0.00000 0.00000 0.50000 1.55000 1.00000
  Na2 Na+1 0.27700 0.77700 0.25000 1.70000 1.00000
  Al1 Al+3 0.00000 0.00000 0.00000 1.40000 1.00000
  Al2 Al+3 0.00000 0.50000 0.00000 0.88000 1.00000
   F1  F-1 0.00000 0.00000 0.17396 1.70000 1.00000
   F2  F-1 0.06191 0.24739 0.00000 1.70000 1.00000
   F3  F-1 0.17753 0.53701 0.11914 1.50000 1.00000
NaCa(AlF6)
 18  1.538 0.19993 0.000013466 8.79500 5.19451 20.30000 90.0000 91.5000 90.0000 30.0719 0 1001 14.0000 0 0 0 0 0.4000 0 1.00000 1.00000 1.00000 0 0 0 0 0 0 0 0 0
  Na1 Na+1 0.98680 0.24430 0.16887 2.20000 1.00000
  Na2 Na+1 0.97810 0.28340 0.44512 2.20000 1.00000
  Ca1 Ca+2 0.63030 0.24750 0.31724 0.85000 1.00000
  Ca2 Ca+2 0.62570 0.33190 0.57230 0.85000 1.00000
  Al1 Al+3 0.26880 0.24610 0.32887 1.67000 1.00000
  Al2 Al+3 0.26280 0.18030 0.55880 1.67000 1.00000
   F1  F-1 0.62900 0.62610 0.47770 1.46000 1.00000
   F2  F-1 0.58630 0.61370 0.63970 1.46000 1.00000
   F3  F-1 0.73380 0.08270 0.48240 1.46000 1.00000
   F4  F-1 0.38090 0.10030 0.26260 1.46000 1.00000
   F5  F-1 0.16250 -0.02470 0.63280 1.46000 1.00000
   F6  F-1 0.16430 0.43770 0.38140 1.46000 1.00000
   F7  F-1 0.23570 0.46690 0.62290 1.46000 1.00000
   F8  F-1 0.57860 0.59440 0.88210 1.46000 1.00000
   F9  F-1 0.91320 0.64040 0.22600 1.46000 1.00000
  F10  F-1 0.74030 0.02170 0.23070 1.46000 1.00000
  F11  F-1 0.75510 0.03340 0.62590 1.46000 1.00000
  F12  F-1 0.07480 0.27900 0.53980 1.46000 1.00000
Na2Ca3Al2F14
  6 14.103 0.14267 0.000089193 10.25150 10.25150 10.25150 90.0000 90.0000 90.0000 123.3805 0 1001 14.0000 0 0 0 0 0.4000 0 0.83210 1.00000 1.00000 0 0 0 0 0 0 0 0 0
  Ca1 Ca+2 0.46670 0.00000 0.25000 1.07128 1.00000
  Al1 Al+3 0.24820 0.24820 0.24820 0.70000 1.00000
  Na1 Na+1 0.08470 0.08470 0.08470 1.13963 1.00000
   F1  F-1 0.13870 0.30620 0.12060 1.41558 1.00000
   F2  F-1 0.36400 0.36270 0.18730 1.38830 1.00000
   F3  F-1 0.46140 0.46140 0.46140 1.49994 1.00000
Fluorite
  2  0.090 0.03431 0.000023466 5.46900 5.46900 5.46900 90.0000 90.0000 90.0000 60.0002 0 1001 14.0000 0 0 0 0 0.3800 0 1.00000 1.00000 1.00000 0 0 0 0 0 0 0 0 0
  Ca1 Ca+2 0.00000 0.00000 0.00000 0.57000 1.00000
   F1  F-1 0.25000 0.25000 0.25000 0.81000 1.00000
Weberite
  7  1.235 0.15547 0.000034514 7.07200 9.98546 7.29000 90.0000 90.0000 90.0000 489.2809 0 1001 14.0000 0 0 0 0 0.3500 0 0.90000 1.00000 1.00000 0 0 0 0 0 0 0 0 0
  Na1 Na+1 0.25000 0.25000 0.75000 1.00000 1.00000
  Na2 Na+1 0.00000 0.00000 0.00000 1.00000 1.00000
  Mg1 Mg+2 0.25000 0.25000 0.25000 1.00000 1.00000
  Al1 Al+3 0.00000 0.00000 0.50000 1.00000 1.00000
   F1  F-1 0.00000 0.25000 0.13620 1.00000 1.00000
   F2  F-1 0.00000 0.41440 0.72130 1.00000 1.00000
   F3  F-1 0.18450 0.38740 0.43040 1.00000 1.00000
Neighborite
  4  0.000 0.06089 0.000000000 5.50000 7.66500 5.36000 90.0000 90.0000 90.0000 349.9961 0 1001 14.0000 0 0 0 0 0.0033 0 1.00000 1.00000 1.00000 0 0 0 0 0 0 0 0 0
  Na1 Na+1 0.03975 0.25000 0.48800 1.76232 1.00000
  Mg1 Mg+2 0.00000 0.00000 0.00000 0.77457 1.00000
   F1  F-1 0.45470 0.25000 0.58705 3.75440 1.00000
   F2  F-1 0.29105 0.04897 0.21265 1.37148 1.00000
Elpasolite
  4  0.000 0.06419 0.000000000 8.09500 8.09500 8.09500 90.0000 90.0000 90.0000 60.0021 0 1001 14.0000 0 0 0 0 0.4000 0 1.00000 1.00000 1.00000 0 0 0 0 0 0 0 0 0
    K    K 0.25000 0.25000 0.25000 1.22383 1.00000
   Na   Na 0.50000 0.50000 0.50000 0.84484 1.00000
   Al   Al 0.00000 0.00000 0.00000 0.58428 1.00000
    F    F 0.22250 0.00000 0.00000 1.27910 1.00000
K1.58Al11O17
 11  0.008 0.07987 0.000000058 5.60678 5.60678 33.89000 90.0000 90.0000 120.0000 149.9999 0 1001 14.0000 0 0 0 0 0.0010 0 1.00000 1.00000 1.00000 0 0 0 0 0 0 0 0 0
  Al1   Al 0.16712 -0.16712 0.92980 1.00000 1.00000
  Al2   Al 0.00000 0.00000 0.34988 1.00000 1.00000
  Al3   Al 0.00000 0.00000 0.44935 1.00000 1.00000
  Al4   Al 0.00000 0.00000 0.00000 1.00000 1.00000
   O1    O 0.16419 -0.16419 0.23615 1.00000 1.00000
   O2    O 0.15396 -0.15396 0.03384 1.00000 1.00000
   O3    O 0.00000 0.00000 0.09512 1.00000 1.00000
   O4    O 0.00000 0.00000 0.29520 1.00000 1.00000
   O5    O 0.00000 0.00000 0.50000 1.00000 1.00000
   K1    K 0.00000 0.00000 -0.17086 1.00000 0.31000
   K2    K 0.08717 -0.08717 -0.16784 1.00000 0.16000
Villiaumite
  2  0.000 0.06614 0.000000000 4.64000 4.64000 4.64000 90.0000 90.0000 90.0000 90.0000 0 1001 14.0000 0 0 0 0 0.3800 0 1.00000 1.00000 1.00000 0 0 0 0 0 0 0 0 0
   Na   Na 0.00000 0.00000 0.00000 1.00000 1.00000
    F    F 0.50000 0.50000 0.50000 1.00000 1.00000

File: NN_QPA_OSO/XRD_Data/ParamAnalysisData/Бр1425_241220.txt
SRfactor SZero SDispl STransp + C Wght ESU SF A B C Alpha Beta Gamma NA NB NC P1 P2 P3 U V W Z hh kk ll hk hl kl s1 s2 s3 s4 s5 s6
 5.487 0.01609 0.00000 0
alpha-Al2O3
  2  1.024 0.09800 0.000086867 4.76232 4.76232 13.02928 90.0000 90.0000 120.0000 45.0015 0 1001 14.0000 0 0 0 0 0.3500 0 1.00000 1.00000 1.00000 0 0 0 0 0 0 0 0 0
  Al1 Al+3 0.00000 0.00000 0.35231 0.41294 1.00000
   O1  O-2 0.69360 0.00000 0.25000 0.46190 1.00000
gamma-Al2O3
  4  1.618 0.11600 0.000039397 7.93700 7.93700 7.93700 90.0000 90.0000 90.0000 45.0001 0 1001 14.0000 0 0 0 0 0.3500 0 1.00000 1.00000 1.00000 0 0 0 0 0 0 0 0 0
   O1    O 0.25470 0.25470 0.25470 1.00000 1.00000
  Al1   Al 0.50000 0.50000 0.50000 0.50000 0.58000
  Al2   Al 0.12500 0.12500 0.12500 0.50000 0.84000
  Al3   Al 0.02720 0.02720 0.02720 0.50000 0.17000
Cryolite
  6 82.112 0.31264 0.011035998 5.41123 5.59185 9.46180 90.0000 124.7524 90.0000 181.2079 0 1001 14.0000 0 0 0 0 0.3132 0 1.00473 1.00000 1.00000 0 0 0 0 0 0 0 0 0
  Na1 Na+1 0.50000 0.00000 0.50000 1.75000 1.00000
  Al1 Al+3 0.00000 0.00000 0.00000 0.85000 1.00000
  Na2 Na+1 0.26595 0.44923 0.25226 1.76000 1.00000
   F1  F-1 0.11660 0.04390 0.21856 1.35000 1.00000
   F2  F-1 0.22625 0.73241 0.06143 1.20000 1.00000
   F3  F-1 0.31613 0.17157 0.04491 1.40000 1.00000
Chiolite
  7  1.464 0.21107 0.000040566 7.06000 7.06000 10.40300 90.0000 90.0000 90.0000 80.0041 0 1001 14.0000 0 0 0 0 0.4000 0 0.94075 1.00000 1.00000 0 0 0 0 0 0 0 0 0
  Na1 Na+1 0.00000 0.00000 0.50000 1.55000 1.00000
  Na2 Na+1 0.27700 0.77700 0.25000 1.70000 1.00000
  Al1 Al+3 0.00000 0.00000 0.00000 1.40000 1.00000
  Al2 Al+3 0.00000 0.50000 0.00000 0.88000 1.00000
   F1  F-1 0.00000 0.00000 0.17700 1.70000 1.00000
   F2  F-1 0.05826 0.24500 0.00000 1.70000 1.00000
   F3  F-1 0.18200 0.53200 0.12100 1.50000 1.00000
NaCa(AlF6)
 18  6.503 0.11253 0.000057218 8.73648 5.18171 20.42249 90.0000 91.1240 90.0000 59.5236 0 1001 14.0000 0 0 0 0 0.3743 0 1.00000 1.00000 1.00000 0 0 0 0 0 0 0 0 0
  Na1 Na+1 0.96713 0.24430 0.18171 2.20000 1.00000
  Na2 Na+1 0.97810 0.28340 0.44368 2.20000 1.00000
  Ca1 Ca+2 0.63030 0.24750 0.31410 0.85000 1.00000
  Ca2 Ca+2 0.62570 0.31190 0.56510 0.85000 1.00000
  Al1 Al+3 0.26862 0.24610 0.32890 1.67000 1.00000
  Al2 Al+3 0.24280 0.18030 0.56442 1.67000 1.00000
   F1  F-1 0.62900 0.62610 0.47770 1.46000 1.00000
   F2  F-1 0.58630 0.61370 0.63970 1.46000 1.00000
   F3  F-1 0.73380 0.08270 0.48240 1.46000 1.00000
   F4  F-1 0.38090 0.10030 0.26260 1.46000 1.00000
   F5  F-1 0.16250 -0.02470 0.63280 1.46000 1.00000
   F6  F-1 0.16430 0.43770 0.38140 1.46000 1.00000
   F7  F-1 0.23570 0.46690 0.62290 1.46000 1.00000
   F8  F-1 0.57860 0.59440 0.88210 1.46000 1.00000
   F9  F-1 0.91320 0.64040 0.22600 1.46000 1.00000
  F10  F-1 0.74030 0.02170 0.23070 1.46000 1.00000
  F11  F-1 0.75510 0.03340 0.62590 1.46000 1.00000
  F12  F-1 0.07480 0.27900 0.53980 1.46000 1.00000
Na2Ca3Al2F14
  6  2.731 0.11667 0.000017334 10.24581 10.24581 10.24581 90.0000 90.0000 90.0000 67.9628 0 1001 14.0000 0 0 0 0 0.4000 0 0.77155 1.00000 1.00000 0 0 0 0 0 0 0 0 0
  Ca1 Ca+2 0.46670 0.00000 0.25000 0.70000 1.00000
  Al1 Al+3 0.24820 0.24820 0.24820 0.70000 1.00000
  Na1 Na+1 0.08470 0.08470 0.08470 0.70000 1.00000
   F1  F-1 0.13870 0.30620 0.12060 0.76667 1.00000
   F2  F-1 0.36400 0.36270 0.18730 1.49995 1.00000
   F3  F-1 0.46140 0.46140 0.46140 1.49995 1.00000
Fluorite
  2  3.435 0.03307 0.000894404 5.46558 5.46558 5.46558 90.0000 90.0000 90.0000 204.6604 0 1001 14.0000 0 0 0 0 0.3149 0 1.00000 1.00000 1.00000 0 0 0 0 0 0 0 0 0
  Ca1 Ca+2 0.00000 0.00000 0.00000 0.57000 1.00000
   F1  F-1 0.25000 0.25000 0.25000 0.81000 1.00000
Weberite
  7  0.656 0.14970 0.000018296 7.07200 10.01959 7.29000 90.0000 90.0000 90.0000 150.0006 0 1001 14.0000 0 0 0 0 0.3500 0 0.90000 1.00000 1.00000 0 0 0 0 0 0 0 0 0
  Na1 Na+1 0.25000 0.25000 0.75000 1.00000 1.00000
  Na2 Na+1 0.00000 0.00000 0.00000 1.00000 1.00000
  Mg1 Mg+2 0.25000 0.25000 0.25000 1.00000 1.00000
  Al1 Al+3 0.00000 0.00000 0.50000 1.00000 1.00000
   F1  F-1 0.00000 0.25000 0.13620 1.00000 1.00000
   F2  F-1 0.00000 0.41440 0.72130 1.00000 1.00000
   F3  F-1 0.18450 0.38740 0.43040 1.00000 1.00000
Neighborite
  4  0.399 0.11270 0.000056279 5.48800 7.66500 5.36000 90.0000 90.0000 90.0000 349.9998 0 1001 14.0000 0 0 0 0 0.3000 0 1.00000 1.00000 1.00000 0 0 0 0 0 0 0 0 0
  Na1 Na+1 0.03975 0.25000 0.48800 1.76232 1.00000
  Mg1 Mg+2 0.00000 0.00000 0.00000 0.77457 1.00000
   F1  F-1 0.45470 0.25000 0.58705 3.75440 1.00000
   F2  F-1 0.29105 0.04897 0.21265 1.37148 1.00000
Elpasolite
  4  0.056 0.02059 0.000001456 8.10155 8.10155 8.10155 90.0000 90.0000 90.0000 199.9916 0 1001 14.0000 0 0 0 0 0.0010 0 1.00000 1.00000 1.00000 0 0 0 0 0 0 0 0 0
    K    K 0.25000 0.25000 0.25000 1.22383 1.00000
   Na   Na 0.50000 0.50000 0.50000 0.84484 1.00000
   Al   Al 0.00000 0.00000 0.00000 0.58428 1.00000
    F    F 0.22250 0.00000 0.00000 1.27910 1.00000
K1.58Al11O17
 11  0.000 0.06700 0.000000003 5.58500 5.58500 33.89000 90.0000 90.0000 120.0000 149.9984 0 1001 14.0000 0 0 0 0 0.0010 0 1.00000 1.00000 1.00000 0 0 0 0 0 0 0 0 0
  Al1   Al 0.16712 -0.16712 0.92980 1.00000 1.00000
  Al2   Al 0.00000 0.00000 0.34988 1.00000 1.00000
  Al3   Al 0.00000 0.00000 0.44935 1.00000 1.00000
  Al4   Al 0.00000 0.00000 0.00000 1.00000 1.00000
   O1    O 0.16419 -0.16419 0.23615 1.00000 1.00000
   O2    O 0.15396 -0.15396 0.03384 1.00000 1.00000
   O3    O 0.00000 0.00000 0.09512 1.00000 1.00000
   O4    O 0.00000 0.00000 0.29520 1.00000 1.00000
   O5    O 0.00000 0.00000 0.50000 1.00000 1.00000
   K1    K 0.00000 0.00000 -0.17086 1.00000 0.31000
   K2    K 0.08717 -0.08717 -0.16784 1.00000 0.16000
Villiaumite
  2  0.000 0.06580 0.000000000 4.64000 4.64000 4.64000 90.0000 90.0000 90.0000 90.0006 0 1001 14.0000 0 0 0 0 0.3800 0 1.00000 1.00000 1.00000 0 0 0 0 0 0 0 0 0
   Na   Na 0.00000 0.00000 0.00000 1.00000 1.00000
    F    F 0.50000 0.50000 0.50000 1.00000 1.00000

File: NN_QPA_OSO/XRD_Data/ParamAnalysisData/Бр1428_241220.txt
SRfactor SZero SDispl STransp + C Wght ESU SF A B C Alpha Beta Gamma NA NB NC P1 P2 P3 U V W Z hh kk ll hk hl kl s1 s2 s3 s4 s5 s6
 5.587 0.02453 0.00000 0
alpha-Al2O3
  2  1.293 0.09429 0.000107902 4.76761 4.76761 13.00129 90.0000 90.0000 120.0000 45.0995 0 1001 14.0000 0 0 0 0 0.3493 0 1.00000 1.00000 1.00000 0 0 0 0 0 0 0 0 0
  Al1 Al+3 0.00000 0.00000 0.35231 0.41294 1.00000
   O1  O-2 0.69360 0.00000 0.25000 0.46190 1.00000
gamma-Al2O3
  4  2.420 0.10176 0.000058467 7.91541 7.91541 7.91541 90.0000 90.0000 90.0000 87.2581 0 1001 14.0000 0 0 0 0 0.1471 0 1.00000 1.00000 1.00000 0 0 0 0 0 0 0 0 0
   O1    O 0.25470 0.25470 0.25470 1.00000 1.00000
  Al1   Al 0.50000 0.50000 0.50000 0.50000 0.58000
  Al2   Al 0.12500 0.12500 0.12500 0.50000 0.84000
  Al3   Al 0.02720 0.02720 0.02720 0.50000 0.17000
Cryolite
  6 62.978 0.26487 0.008338443 5.41065 5.58978 9.45956 90.0000 124.7569 90.0000 205.4878 0 1001 14.0000 0 0 0 0 0.2898 0 1.00643 1.00000 1.00000 0 0 0 0 0 0 0 0 0
  Na1 Na+1 0.50000 0.00000 0.50000 1.75000 1.00000
  Al1 Al+3 0.00000 0.00000 0.00000 0.85000 1.00000
  Na2 Na+1 0.26667 0.44999 0.25368 1.76000 1.00000
   F1  F-1 0.11638 0.04523 0.21744 1.35000 1.00000
   F2  F-1 0.22481 0.73301 0.06108 1.20000 1.00000
   F3  F-1 0.31736 0.17458 0.04678 1.40000 1.00000
Chiolite
  7 16.452 0.20022 0.000452004 7.04416 7.04416 10.37654 90.0000 90.0000 90.0000 120.0089 0 1001 14.0000 0 0 0 0 0.3999 0 0.96025 1.00000 1.00000 0 0 0 0 0 0 0 0 0
  Na1 Na+1 0.00000 0.00000 0.50000 1.55000 1.00000
  Na2 Na+1 0.27700 0.77700 0.25000 1.70000 1.00000
  Al1 Al+3 0.00000 0.00000 0.00000 1.40000 1.00000
  Al2 Al+3 0.00000 0.50000 0.00000 0.88000 1.00000
   F1  F-1 0.00000 0.00000 0.17220 1.70000 1.00000
   F2  F-1 0.06111 0.25173 0.00000 1.70000 1.00000
   F3  F-1 0.17804 0.53665 0.12046 1.50000 1.00000
NaCa(AlF6)
 18  0.580 0.11657 0.000005044 8.76822 5.14520 20.39383 90.0000 91.1774 90.0000 33.7469 0 1001 14.0000 0 0 0 0 0.0010 0 1.00000 1.00000 1.00000 0 0 0 0 0 0 0 0 0
  Na1 Na+1 0.98680 0.24434 0.18810 2.20000 1.00000
  Na2 Na+1 0.97810 0.28270 0.43782 2.20000 1.00000
  Ca1 Ca+2 0.63030 0.24749 0.31791 0.85000 1.00000
  Ca2 Ca+2 0.62570 0.31190 0.57230 0.85000 1.00000
  Al1 Al+3 0.25134 0.24610 0.30890 1.67000 1.00000
  Al2 Al+3 0.24471 0.18217 0.55884 1.67000 1.00000
   F1  F-1 0.62900 0.62610 0.47770 1.46000 1.00000
   F2  F-1 0.58630 0.61370 0.63970 1.46000 1.00000
   F3  F-1 0.73380 0.08270 0.48240 1.46000 1.00000
   F4  F-1 0.38090 0.10030 0.26260 1.46000 1.00000
   F5  F-1 0.16250 -0.02470 0.63280 1.46000 1.00000
   F6  F-1 0.16430 0.43770 0.38140 1.46000 1.00000
   F7  F-1 0.23570 0.46690 0.62290 1.46000 1.00000
   F8  F-1 0.57860 0.59440 0.88210 1.46000 1.00000
   F9  F-1 0.91320 0.64040 0.22600 1.46000 1.00000
  F10  F-1 0.74030 0.02170 0.23070 1.46000 1.00000
  F11  F-1 0.75510 0.03340 0.62590 1.46000 1.00000
  F12  F-1 0.07480 0.27900 0.53980 1.46000 1.00000
Na2Ca3Al2F14
  6 14.442 0.12563 0.000090078 10.25147 10.25147 10.25147 90.0000 90.0000 90.0000 169.6064 0 1001 14.0000 0 0 0 0 0.3998 0 0.84093 1.00000 1.00000 0 0 0 0 0 0 0 0 0
  Ca1 Ca+2 0.46670 0.00000 0.25000 0.79719 1.00000
  Al1 Al+3 0.24820 0.24820 0.24820 0.90000 1.00000
  Na1 Na+1 0.08470 0.08470 0.08470 1.48482 1.00000
   F1  F-1 0.13870 0.30620 0.12060 0.70000 1.00000
   F2  F-1 0.36400 0.36270 0.18730 1.28665 1.00000
   F3  F-1 0.46140 0.46140 0.46140 0.92635 1.00000
Fluorite
  2  0.704 0.03121 0.000180118 5.46877 5.46877 5.46877 90.0000 90.0000 90.0000 64.8508 0 1001 14.0000 0 0 0 0 0.3800 0 1.00000 1.00000 1.00000 0 0 0 0 0 0 0 0 0
  Ca1 Ca+2 0.00000 0.00000 0.00000 0.57000 1.00000
   F1  F-1 0.25000 0.25000 0.25000 0.81000 1.00000
Weberite
  7  1.132 0.16095 0.000031218 7.07199 9.98025 7.29000 90.0000 90.0000 90.0000 156.8207 0 1001 14.0000 0 0 0 0 0.3493 0 0.90001 1.00000 1.00000 0 0 0 0 0 0 0 0 0
  Na1 Na+1 0.25000 0.25000 0.75000 1.00000 1.00000
  Na2 Na+1 0.00000 0.00000 0.00000 1.00000 1.00000
  Mg1 Mg+2 0.25000 0.25000 0.25000 1.00000 1.00000
  Al1 Al+3 0.00000 0.00000 0.50000 1.00000 1.00000
   F1  F-1 0.00000 0.25000 0.13620 1.00000 1.00000
   F2  F-1 0.00000 0.41440 0.72130 1.00000 1.00000
   F3  F-1 0.18450 0.38740 0.43040 1.00000 1.00000
Neighborite
  4  0.000 0.14792 0.000000000 5.49995 7.68981 5.36000 90.0000 90.0000 90.0000 100.4730 0 1001 14.0000 0 0 0 0 0.2994 0 1.00000 1.00000 1.00000 0 0 0 0 0 0 0 0 0
  Na1 Na+1 0.03975 0.25000 0.48800 1.76232 1.00000
  Mg1 Mg+2 0.00000 0.00000 0.00000 0.77457 1.00000
   F1  F-1 0.45470 0.25000 0.58705 3.75440 1.00000
   F2  F-1 0.29105 0.04897 0.21265 1.37148 1.00000
Elpasolite
  4  0.000 0.05373 0.000000002 8.11197 8.11197 8.11197 90.0000 90.0000 90.0000 60.0623 0 1001 14.0000 0 0 0 0 0.3992 0 1.00000 1.00000 1.00000 0 0 0 0 0 0 0 0 0
    K    K 0.25000 0.25000 0.25000 1.22383 1.00000
   Na   Na 0.50000 0.50000 0.50000 0.84484 1.00000
   Al   Al 0.00000 0.00000 0.00000 0.58428 1.00000
    F    F 0.22250 0.00000 0.00000 1.27910 1.00000
K1.58Al11O17
 11  0.000 0.07491 0.000000000 5.59888 5.59888 34.11063 90.0000 90.0000 120.0000 149.9841 0 1001 14.0000 0 0 0 0 0.0011 0 1.00000 1.00000 1.00000 0 0 0 0 0 0 0 0 0
  Al1   Al 0.16712 -0.16712 0.92980 1.00000 1.00000
  Al2   Al 0.00000 0.00000 0.34988 1.00000 1.00000
  Al3   Al 0.00000 0.00000 0.44935 1.00000 1.00000
  Al4   Al 0.00000 0.00000 0.00000 1.00000 1.00000
   O1    O 0.16419 -0.16419 0.23615 1.00000 1.00000
   O2    O 0.15396 -0.15396 0.03384 1.00000 1.00000
   O3    O 0.00000 0.00000 0.09512 1.00000 1.00000
   O4    O 0.00000 0.00000 0.29520 1.00000 1.00000
   O5    O 0.00000 0.00000 0.50000 1.00000 1.00000
   K1    K 0.00000 0.00000 -0.17086 1.00000 0.31000
   K2    K 0.08717 -0.08717 -0.16784 1.00000 0.16000
Villiaumite
  2  0.000 0.05658 0.000000000 4.64000 4.64000 4.64000 90.0000 90.0000 90.0000 118.7555 0 1001 14.0000 0 0 0 0 0.2408 0 1.00000 1.00000 1.00000 0 0 0 0 0 0 0 0 0
   Na   Na 0.00000 0.00000 0.00000 1.00000 1.00000
    F    F 0.50000 0.50000 0.50000 1.00000 1.00000
