Repository: VladimirStanovov/DiffractNet

# DiffractNet
Source code for applying neural networks to x-ray diffraction data

File: NN_QPA_OSO/XRD_Data/ParamAnalysisData/Бр1552_281220.txt
SRfactor SZero SDispl STransp + C Wght ESU SF A B C Alpha Beta Gamma NA NB NC P1 P2 P3 U V W Z hh kk ll hk hl kl s1 s2 s3 s4 s5 s6
 5.600 0.02599 0.00000 0
alpha-Al2O3
  2  0.670 0.10059 0.000057915 4.75500 4.75500 13.05000 90.0000 90.0000 120.0000 45.0001 0 1001 14.0000 0 0 0 0 0.3500 0 1.00000 1.00000 1.00000 0 0 0 0 0 0 0 0 0
  Al1 Al+3 0.00000 0.00000 0.35231 0.41294 1.00000
   O1  O-2 0.69360 0.00000 0.25000 0.46190 1.00000
gamma-Al2O3
  4  1.014 0.11620 0.000025149 7.93567 7.93567 7.93567 90.0000 90.0000 90.0000 45.0000 0 1001 14.0000 0 0 0 0 0.3500 0 1.00000 1.00000 1.00000 0 0 0 0 0 0 0 0 0
   O1    O 0.25470 0.25470 0.25470 1.00000 1.00000
  Al1   Al 0.50000 0.50000 0.50000 0.50000 0.58000
  Al2   Al 0.12500 0.12500 0.12500 0.50000 0.84000
  Al3   Al 0.02720 0.02720 0.02720 0.50000 0.17000
Cryolite
  6 86.842 0.32910 0.011880428 5.41118 5.59321 9.46169 90.0000 124.7490 90.0000 228.3760 0 1001 14.0000 0 0 0 0 0.3335 0 0.98734 1.00000 1.00000 0 0 0 0 0 0 0 0 0
  Na1 Na+1 0.50000 0.00000 0.50000 1.75000 1.00000
  Al1 Al+3 0.00000 0.00000 0.00000 0.85000 1.00000
  Na2 Na+1 0.26380 0.44906 0.25141 1.76000 1.00000
   F1  F-1 0.11627 0.04379 0.21850 1.35000 1.00000
   F2  F-1 0.22607 0.73302 0.06154 1.20000 1.00000
   F3  F-1 0.31484 0.17136 0.04387 1.40000 1.00000
Chiolite
  7  0.818 0.20621 0.000023094 7.06000 7.06000 10.40300 90.0000 90.0000 90.0000 80.0003 0 1001 14.0000 0 0 0 0 0.4000 0 0.94212 1.00000 1.00000 0 0 0 0 0 0 0 0 0
  Na1 Na+1 0.00000 0.00000 0.50000 1.55000 1.00000
  Na2 Na+1 0.27700 0.77700 0.25000 1.70000 1.00000
  Al1 Al+3 0.00000 0.00000 0.00000 1.40000 1.00000
  Al2 Al+3 0.00000 0.50000 0.00000 0.88000 1.00000
   F1  F-1 0.00000 0.00000 0.17700 1.70000 1.00000
   F2  F-1 0.06400 0.24500 0.00000 1.70000 1.00000
   F3  F-1 0.18200 0.53200 0.12100 1.50000 1.00000
NaCa(AlF6)
 18  5.197 0.11508 0.000046525 8.73869 5.18365 20.42297 90.0000 91.0670 90.0000 48.0395 0 1001 14.0000 0 0 0 0 0.3549 0 1.00000 1.00000 1.00000 0 0 0 0 0 0 0 0 0
  Na1 Na+1 0.97062 0.24430 0.18166 2.20000 1.00000
  Na2 Na+1 0.97810 0.28340 0.44322 2.20000 1.00000
  Ca1 Ca+2 0.63030 0.24750 0.31479 0.85000 1.00000
  Ca2 Ca+2 0.62570 0.31190 0.56306 0.85000 1.00000
  Al1 Al+3 0.26804 0.24610 0.32890 1.67000 1.00000
  Al2 Al+3 0.24280 0.18030 0.56307 1.67000 1.00000
   F1  F-1 0.62900 0.62610 0.47770 1.46000 1.00000
   F2  F-1 0.58630 0.61370 0.63970 1.46000 1.00000
   F3  F-1 0.73380 0.08270 0.48240 1.46000 1.00000
   F4  F-1 0.38090 0.10030 0.26260 1.46000 1.00000
   F5  F-1 0.16250 -0.02470 0.63280 1.46000 1.00000
   F6  F-1 0.16430 0.43770 0.38140 1.46000 1.00000
   F7  F-1 0.23570 0.46690 0.62290 1.46000 1.00000
   F8  F-1 0.57860 0.59440 0.88210 1.46000 1.00000
   F9  F-1 0.91320 0.64040 0.22600 1.46000 1.00000
  F10  F-1 0.74030 0.02170 0.23070 1.46000 1.00000
  F11  F-1 0.75510 0.03340 0.62590 1.46000 1.00000
  F12  F-1 0.07480 0.27900 0.53980 1.46000 1.00000
Na2Ca3Al2F14
  6  1.526 0.11808 0.000009861 10.24549 10.24549 10.24549 90.0000 90.0000 90.0000 65.0001 0 1001 14.0000 0 0 0 0 0.4000 0 0.72000 1.00000 1.00000 0 0 0 0 0 0 0 0 0
  Ca1 Ca+2 0.46670 0.00000 0.25000 0.70002 1.00000
  Al1 Al+3 0.24820 0.24820 0.24820 0.70000 1.00000
  Na1 Na+1 0.08470 0.08470 0.08470 1.50000 1.00000
   F1  F-1 0.13870 0.30620 0.12060 1.49356 1.00000
   F2  F-1 0.36400 0.36270 0.18730 1.50000 1.00000
   F3  F-1 0.46140 0.46140 0.46140 1.50000 1.00000
Fluorite
  2  3.064 0.03297 0.000811825 5.46617 5.46617 5.46617 90.0000 90.0000 90.0000 217.3525 0 1001 14.0000 0 0 0 0 0.3442 0 1.00000 1.00000 1.00000 0 0 0 0 0 0 0 0 0
  Ca1 Ca+2 0.00000 0.00000 0.00000 0.57000 1.00000
   F1  F-1 0.25000 0.25000 0.25000 0.81000 1.00000
Weberite
  7  0.275 0.14578 0.000007841 7.07200 10.00045 7.29000 90.0000 90.0000 90.0000 167.6938 0 1001 14.0000 0 0 0 0 0.3500 0 0.90000 1.00000 1.00000 0 0 0 0 0 0 0 0 0
  Na1 Na+1 0.25000 0.25000 0.75000 1.00000 1.00000
  Na2 Na+1 0.00000 0.00000 0.00000 1.00000 1.00000
  Mg1 Mg+2 0.25000 0.25000 0.25000 1.00000 1.00000
  Al1 Al+3 0.00000 0.00000 0.50000 1.00000 1.00000
   F1  F-1 0.00000 0.25000 0.13620 1.00000 1.00000
   F2  F-1 0.00000 0.41440 0.72130 1.00000 1.00000
   F3  F-1 0.18450 0.38740 0.43040 1.00000 1.00000
Neighborite
  4  0.557 0.12273 0.000079846 5.50000 7.66500 5.36000 90.0000 90.0000 90.0000 350.0000 0 1001 14.0000 0 0 0 0 0.3000 0 1.00000 1.00000 1.00000 0 0 0 0 0 0 0 0 0
  Na1 Na+1 0.03975 0.25000 0.48800 1.76232 1.00000
  Mg1 Mg+2 0.00000 0.00000 0.00000 0.77457 1.00000
   F1  F-1 0.45470 0.25000 0.58705 3.75440 1.00000
   F2  F-1 0.29105 0.04897 0.21265 1.37148 1.00000
Elpasolite
  4  0.017 0.02767 0.000000436 8.11200 8.11200 8.11200 90.0000 90.0000 90.0000 199.9987 0 1001 14.0000 0 0 0 0 0.0961 0 1.00000 1.00000 1.00000 0 0 0 0 0 0 0 0 0
    K    K 0.25000 0.25000 0.25000 1.22383 1.00000
   Na   Na 0.50000 0.50000 0.50000 0.84484 1.00000
   Al   Al 0.00000 0.00000 0.00000 0.58428 1.00000
    F    F 0.22250 0.00000 0.00000 1.27910 1.00000
K1.58Al11O17
 11  0.020 0.06809 0.000000155 5.58500 5.58500 33.89000 90.0000 90.0000 120.0000 149.9999 0 1001 14.0000 0 0 0 0 0.0010 0 1.00000 1.00000 1.00000 0 0 0 0 0 0 0 0 0
  Al1   Al 0.16712 -0.16712 0.92980 1.00000 1.00000
  Al2   Al 0.00000 0.00000 0.34988 1.00000 1.00000
  Al3   Al 0.00000 0.00000 0.44935 1.00000 1.00000
  Al4   Al 0.00000 0.00000 0.00000 1.00000 1.00000
   O1    O 0.16419 -0.16419 0.23615 1.00000 1.00000
   O2    O 0.15396 -0.15396 0.03384 1.00000 1.00000
   O3    O 0.00000 0.00000 0.09512 1.00000 1.00000
   O4    O 0.00000 0.00000 0.29520 1.00000 1.00000
   O5    O 0.00000 0.00000 0.50000 1.00000 1.00000
   K1    K 0.00000 0.00000 -0.17086 1.00000 0.31000
   K2    K 0.08717 -0.08717 -0.16784 1.00000 0.16000
Villiaumite
  2  0.000 0.06238 0.000000000 4.63300 4.63300 4.63300 90.0000 90.0000 90.0000 90.0000 0 1001 14.0000 0 0 0 0 0.3800 0 1.00000 1.00000 1.00000 0 0 0 0 0 0 0 0 0
   Na   Na 0.00000 0.00000 0.00000 1.00000 1.00000
    F    F 0.50000 0.50000 0.50000 1.00000 1.00000

File: NN_QPA_OSO/XRD_Data/ParamAnalysisData/В501_140121.txt
SRfactor SZero SDispl STransp + C Wght ESU SF A B C Alpha Beta Gamma NA NB NC P1 P2 P3 U V W Z hh kk ll hk hl kl s1 s2 s3 s4 s5 s6
 6.228 0.02770 0.00000 0
alpha-Al2O3
  2  1.838 0.11341 0.000152495 4.76580 4.76580 13.02444 90.0000 90.0000 120.0000 45.0000 0 1001 14.0000 0 0 0 0 0.3500 0 1.00000 1.00000 1.00000 0 0 0 0 0 0 0 0 0
  Al1 Al+3 0.00000 0.00000 0.35231 0.41294 1.00000
   O1  O-2 0.69360 0.00000 0.25000 0.46190 1.00000
gamma-Al2O3
  4  2.394 0.14063 0.000057778 7.90571 7.90571 7.90571 90.0000 90.0000 90.0000 45.0304 0 1001 14.0000 0 0 0 0 0.1422 0 1.00000 1.00000 1.00000 0 0 0 0 0 0 0 0 0
   O1    O 0.25470 0.25470 0.25470 1.00000 1.00000
  Al1   Al 0.50000 0.50000 0.50000 0.50000 0.58000
  Al2   Al 0.12500 0.12500 0.12500 0.50000 0.84000
  Al3   Al 0.02720 0.02720 0.02720 0.50000 0.17000
Cryolite
  6 49.415 0.25238 0.006507034 5.41061 5.59231 9.46051 90.0000 124.7424 90.0000 189.8046 0 1001 14.0000 0 0 0 0 0.2661 0 0.99819 1.00000 1.00000 0 0 0 0 0 0 0 0 0
  Na1 Na+1 0.50000 0.00000 0.50000 1.75000 1.00000
  Al1 Al+3 0.00000 0.00000 0.00000 0.85000 1.00000
  Na2 Na+1 0.26978 0.44883 0.25534 1.76000 1.00000
   F1  F-1 0.11596 0.04717 0.21804 1.35000 1.00000
   F2  F-1 0.22256 0.73287 0.06011 1.20000 1.00000
   F3  F-1 0.31895 0.17551 0.04787 1.40000 1.00000
Chiolite
  7 27.905 0.21393 0.000765093 7.02981 7.02981 10.39096 90.0000 90.0000 90.0000 204.0038 0 1001 14.0000 0 0 0 0 0.3969 0 0.98430 1.00000 1.00000 0 0 0 0 0 0 0 0 0
  Na1 Na+1 0.00000 0.00000 0.50000 1.55000 1.00000
  Na2 Na+1 0.27700 0.77700 0.25000 1.70000 1.00000
  Al1 Al+3 0.00000 0.00000 0.00000 1.40000 1.00000
  Al2 Al+3 0.00000 0.50000 0.00000 0.88000 1.00000
   F1  F-1 0.00000 0.00000 0.17480 1.70000 1.00000
   F2  F-1 0.06221 0.24560 0.00000 1.70000 1.00000
   F3  F-1 0.17736 0.53745 0.11881 1.50000 1.00000
NaCa(AlF6)
 18  2.031 0.21571 0.000017542 8.79500 5.16543 20.30934 90.0000 91.5000 90.0000 30.0000 0 1001 14.0000 0 0 0 0 0.4000 0 1.00000 1.00000 1.00000 0 0 0 0 0 0 0 0 0
  Na1 Na+1 0.98680 0.24430 0.16810 2.20000 1.00000
  Na2 Na+1 0.97810 0.28340 0.45130 2.20000 1.00000
  Ca1 Ca+2 0.63030 0.24750 0.31730 0.85000 1.00000
  Ca2 Ca+2 0.62570 0.32987 0.57230 0.85000 1.00000
  Al1 Al+3 0.26880 0.24610 0.32890 1.67000 1.00000
  Al2 Al+3 0.26280 0.18030 0.55880 1.67000 1.00000
   F1  F-1 0.62900 0.62610 0.47770 1.46000 1.00000
   F2  F-1 0.58630 0.61370 0.63970 1.46000 1.00000
   F3  F-1 0.73380 0.08270 0.48240 1.46000 1.00000
   F4  F-1 0.38090 0.10030 0.26260 1.46000 1.00000
   F5  F-1 0.16250 -0.02470 0.63280 1.46000 1.00000
   F6  F-1 0.16430 0.43770 0.38140 1.46000 1.00000
   F7  F-1 0.23570 0.46690 0.62290 1.46000 1.00000
   F8  F-1 0.57860 0.59440 0.88210 1.46000 1.00000
   F9  F-1 0.91320 0.64040 0.22600 1.46000 1.00000
  F10  F-1 0.74030 0.02170 0.23070 1.46000 1.00000
  F11  F-1 0.75510 0.03340 0.62590 1.46000 1.00000
  F12  F-1 0.07480 0.27900 0.53980 1.46000 1.00000
Na2Ca3Al2F14
  6 15.670 0.15180 0.000097275 10.25158 10.25158 10.25158 90.0000 90.0000 90.0000 146.8036 0 1001 14.0000 0 0 0 0 0.4000 0 0.85062 1.00000 1.00000 0 0 0 0 0 0 0 0 0
  Ca1 Ca+2 0.46670 0.00000 0.25000 0.70716 1.00000
  Al1 Al+3 0.24820 0.24820 0.24820 0.70000 1.00000
  Na1 Na+1 0.08470 0.08470 0.08470 1.49999 1.00000
   F1  F-1 0.13870 0.30620 0.12060 0.84753 1.00000
   F2  F-1 0.36400 0.36270 0.18730 1.27523 1.00000
   F3  F-1 0.46140 0.46140 0.46140 1.50000 1.00000
Fluorite
  2  0.046 0.03922 0.000011592 5.46900 5.46900 5.46900 90.0000 90.0000 90.0000 60.0000 0 1001 14.0000 0 0 0 0 0.3800 0 1.00000 1.00000 1.00000 0 0 0 0 0 0 0 0 0
  Ca1 Ca+2 0.00000 0.00000 0.00000 0.57000 1.00000
   F1  F-1 0.25000 0.25000 0.25000 0.81000 1.00000
Weberite
  7  0.663 0.17712 0.000018128 7.07200 10.02000 7.29000 90.0000 90.0000 90.0000 176.5525 0 1001 14.0000 0 0 0 0 0.3391 0 0.90000 1.00000 1.00000 0 0 0 0 0 0 0 0 0
  Na1 Na+1 0.25000 0.25000 0.75000 1.00000 1.00000
  Na2 Na+1 0.00000 0.00000 0.00000 1.00000 1.00000
  Mg1 Mg+2 0.25000 0.25000 0.25000 1.00000 1.00000
  Al1 Al+3 0.00000 0.00000 0.50000 1.00000 1.00000
   F1  F-1 0.00000 0.25000 0.13620 1.00000 1.00000
   F2  F-1 0.00000 0.41440 0.72130 1.00000 1.00000
   F3  F-1 0.18450 0.38740 0.43040 1.00000 1.00000
Neighborite
  4  0.012 0.06271 0.000001611 5.49380 7.66500 5.36000 90.0000 90.0000 90.0000 349.9990 0 1001 14.0000 0 0 0 0 0.0010 0 1.00000 1.00000 1.00000 0 0 0 0 0 0 0 0 0
  Na1 Na+1 0.03975 0.25000 0.48800 1.76232 1.00000
  Mg1 Mg+2 0.00000 0.00000 0.00000 0.77457 1.00000
   F1  F-1 0.45470 0.25000 0.58705 3.75440 1.00000
   F2  F-1 0.29105 0.04897 0.21265 1.37148 1.00000
Elpasolite
  4  0.000 0.06730 0.000000000 8.09500 8.09500 8.09500 90.0000 90.0000 90.0000 60.0001 0 1001 14.0000 0 0 0 0 0.4000 0 1.00000 1.00000 1.00000 0 0 0 0 0 0 0 0 0
    K    K 0.25000 0.25000 0.25000 1.22383 1.00000
   Na   Na 0.50000 0.50000 0.50000 0.84484 1.00000
   Al   Al 0.00000 0.00000 0.00000 0.58428 1.00000
    F    F 0.22250 0.00000 0.00000 1.27910 1.00000
K1.58Al11O17
 11  0.028 0.09424 0.000000206 5.58500 5.58500 34.17000 90.0000 90.0000 120.0000 150.0000 0 1001 14.0000 0 0 0 0 0.0010 0 1.00000 1.00000 1.00000 0 0 0 0 0 0 0 0 0
  Al1   Al 0.16712 -0.16712 0.92980 1.00000 1.00000
  Al2   Al 0.00000 0.00000 0.34988 1.00000 1.00000
  Al3   Al 0.00000 0.00000 0.44935 1.00000 1.00000
  Al4   Al 0.00000 0.00000 0.00000 1.00000 1.00000
   O1    O 0.16419 -0.16419 0.23615 1.00000 1.00000
   O2    O 0.15396 -0.15396 0.03384 1.00000 1.00000
   O3    O 0.00000 0.00000 0.09512 1.00000 1.00000
   O4    O 0.00000 0.00000 0.29520 1.00000 1.00000
   O5    O 0.00000 0.00000 0.50000 1.00000 1.00000
   K1    K 0.00000 0.00000 -0.17086 1.00000 0.31000
   K2    K 0.08717 -0.08717 -0.16784 1.00000 0.16000
Villiaumite
  2  0.000 0.06943 0.000000000 4.64000 4.64000 4.64000 90.0000 90.0000 90.0000 90.0000 0 1001 14.0000 0 0 0 0 0.3800 0 1.00000 1.00000 1.00000 0 0 0 0 0 0 0 0 0
   Na   Na 0.00000 0.00000 0.00000 1.00000 1.00000
    F    F 0.50000 0.50000 0.50000 1.00000 1.00000

File: NN_QPA_OSO/XRD_Data/ParamAnalysisData/В508_140121.txt
SRfactor SZero SDispl STransp + C Wght ESU SF A B C Alpha Beta Gamma NA NB NC P1 P2 P3 U V W Z hh kk ll hk hl kl s1 s2 s3 s4 s5 s6
 6.220 0.02976 0.00000 0
alpha-Al2O3
  2  2.068 0.10636 0.000167034 4.76411 4.76411 13.02330 90.0000 90.0000 120.0000 45.0008 0 1001 14.0000 0 0 0 0 0.1997 0 1.00000 1.00000 1.00000 0 0 0 0 0 0 0 0 0
  Al1 Al+3 0.00000 0.00000 0.35231 0.41294 1.00000
   O1  O-2 0.69360 0.00000 0.25000 0.46190 1.00000
gamma-Al2O3
  4  3.510 0.14055 0.000082266 7.90993 7.90993 7.90993 90.0000 90.0000 90.0000 45.1775 0 1001 14.0000 0 0 0 0 0.0912 0 1.00000 1.00000 1.00000 0 0 0 0 0 0 0 0 0
   O1    O 0.25470 0.25470 0.25470 1.00000 1.00000
  Al1   Al 0.50000 0.50000 0.50000 0.50000 0.58000
  Al2   Al 0.12500 0.12500 0.12500 0.50000 0.84000
  Al3   Al 0.02720 0.02720 0.02720 0.50000 0.17000
Cryolite
  6 48.329 0.25028 0.006189034 5.41053 5.59193 9.46104 90.0000 124.7375 90.0000 232.2688 0 1001 14.0000 0 0 0 0 0.3135 0 0.98997 1.00000 1.00000 0 0 0 0 0 0 0 0 0
  Na1 Na+1 0.50000 0.00000 0.50000 1.75000 1.00000
  Al1 Al+3 0.00000 0.00000 0.00000 0.85000 1.00000
  Na2 Na+1 0.26829 0.44937 0.25505 1.76000 1.00000
   F1  F-1 0.11661 0.04665 0.21787 1.35000 1.00000
   F2  F-1 0.22168 0.73376 0.05964 1.20000 1.00000
   F3  F-1 0.31822 0.17669 0.04783 1.40000 1.00000
Chiolite
  7 27.684 0.21911 0.000738159 7.02948 7.02948 10.39221 90.0000 90.0000 90.0000 193.2850 0 1001 14.0000 0 0 0 0 0.3988 0 0.97010 1.00000 1.00000 0 0 0 0 0 0 0 0 0
  Na1 Na+1 0.00000 0.00000 0.50000 1.55000 1.00000
  Na2 Na+1 0.27700 0.77700 0.25000 1.70000 1.00000
  Al1 Al+3 0.00000 0.00000 0.00000 1.40000 1.00000
  Al2 Al+3 0.00000 0.50000 0.00000 0.88000 1.00000
   F1  F-1 0.00000 0.00000 0.17228 1.70000 1.00000
   F2  F-1 0.06400 0.24751 0.00000 1.70000 1.00000
   F3  F-1 0.17709 0.53768 0.11954 1.50000 1.00000
NaCa(AlF6)
 18  1.659 0.18970 0.000013982 8.79500 5.14829 20.30839 90.0000 91.4998 90.0000 30.5225 0 1001 14.0000 0 0 0 0 0.3861 0 1.00000 1.00000 1.00000 0 0 0 0 0 0 0 0 0
  Na1 Na+1 0.98680 0.24430 0.16873 2.20000 1.00000
  Na2 Na+1 0.97810 0.28340 0.43474 2.20000 1.00000
  Ca1 Ca+2 0.63030 0.24750 0.32080 0.85000 1.00000
  Ca2 Ca+2 0.62570 0.31191 0.57230 0.85000 1.00000
  Al1 Al+3 0.26880 0.24610 0.30890 1.67000 1.00000
  Al2 Al+3 0.26280 0.18030 0.55880 1.67000 1.00000
   F1  F-1 0.62900 0.62610 0.47770 1.46000 1.00000
   F2  F-1 0.58630 0.61370 0.63970 1.46000 1.00000
   F3  F-1 0.73380 0.08270 0.48240 1.46000 1.00000
   F4  F-1 0.38090 0.10030 0.26260 1.46000 1.00000
   F5  F-1 0.16250 -0.02470 0.63280 1.46000 1.00000
   F6  F-1 0.16430 0.43770 0.38140 1.46000 1.00000
   F7  F-1 0.23570 0.46690 0.62290 1.46000 1.00000
   F8  F-1 0.57860 0.59440 0.88210 1.46000 1.00000
   F9  F-1 0.91320 0.64040 0.22600 1.46000 1.00000
  F10  F-1 0.74030 0.02170 0.23070 1.46000 1.00000
  F11  F-1 0.75510 0.03340 0.62590 1.46000 1.00000
  F12  F-1 0.07480 0.27900 0.53980 1.46000 1.00000
Na2Ca3Al2F14
  6 15.483 0.15827 0.000093492 10.25076 10.25076 10.25076 90.0000 90.0000 90.0000 115.7662 0 1001 14.0000 0 0 0 0 0.4000 0 0.81993 1.00000 1.00000 0 0 0 0 0 0 0 0 0
  Ca1 Ca+2 0.46670 0.00000 0.25000 1.05241 1.00000
  Al1 Al+3 0.24820 0.24820 0.24820 0.84029 1.00000
  Na1 Na+1 0.08470 0.08470 0.08470 1.49980 1.00000
   F1  F-1 0.13870 0.30620 0.12060 1.49953 1.00000
   F2  F-1 0.36400 0.36270 0.18730 1.49986 1.00000
   F3  F-1 0.46140 0.46140 0.46140 1.49990 1.00000
Fluorite
  2  0.064 0.03984 0.000015891 5.46900 5.46900 5.46900 90.0000 90.0000 90.0000 60.0003 0 1001 14.0000 0 0 0 0 0.3800 0 1.00000 1.00000 1.00000 0 0 0 0 0 0 0 0 0
  Ca1 Ca+2 0.00000 0.00000 0.00000 0.57000 1.00000
   F1  F-1 0.25000 0.25000 0.25000 0.81000 1.00000
Weberite
  7  1.098 0.18122 0.000029286 7.07200 9.98649 7.29000 90.0000 90.0000 90.0000 153.4179 0 1001 14.0000 0 0 0 0 0.3500 0 0.90000 1.00000 1.00000 0 0 0 0 0 0 0 0 0
  Na1 Na+1 0.25000 0.25000 0.75000 1.00000 1.00000
  Na2 Na+1 0.00000 0.00000 0.00000 1.00000 1.00000
  Mg1 Mg+2 0.25000 0.25000 0.25000 1.00000 1.00000
  Al1 Al+3 0.00000 0.00000 0.50000 1.00000 1.00000
   F1  F-1 0.00000 0.25000 0.13620 1.00000 1.00000
   F2  F-1 0.00000 0.41440 0.72130 1.00000 1.00000
   F3  F-1 0.18450 0.38740 0.43040 1.00000 1.00000
Neighborite
  4  0.067 0.06975 0.000009004 5.50000 7.68998 5.36000 90.0000 90.0000 90.0000 349.9692 0 1001 14.0000 0 0 0 0 0.0010 0 1.00000 1.00000 1.00000 0 0 0 0 0 0 0 0 0
  Na1 Na+1 0.03975 0.25000 0.48800 1.76232 1.00000
  Mg1 Mg+2 0.00000 0.00000 0.00000 0.77457 1.00000
   F1  F-1 0.45470 0.25000 0.58705 3.75440 1.00000
   F2  F-1 0.29105 0.04897 0.21265 1.37148 1.00000
Elpasolite
  4  0.000 0.06567 0.000000000 8.09500 8.09500 8.09500 90.0000 90.0000 90.0000 60.0042 0 1001 14.0000 0 0 0 0 0.4000 0 1.00000 1.00000 1.00000 0 0 0 0 0 0 0 0 0
    K    K 0.25000 0.25000 0.25000 1.22383 1.00000
   Na   Na 0.50000 0.50000 0.50000 0.84484 1.00000
   Al   Al 0.00000 0.00000 0.00000 0.58428 1.00000
    F    F 0.22250 0.00000 0.00000 1.27910 1.00000
K1.58Al11O17
 11  0.038 0.08838 0.000000279 5.60244 5.60244 33.91026 90.0000 90.0000 120.0000 149.9998 0 1001 14.0000 0 0 0 0 0.0010 0 1.00000 1.00000 1.00000 0 0 0 0 0 0 0 0 0
  Al1   Al 0.16712 -0.16712 0.92980 1.00000 1.00000
  Al2   Al 0.00000 0.00000 0.34988 1.00000 1.00000
  Al3   Al 0.00000 0.00000 0.44935 1.00000 1.00000
  Al4   Al 0.00000 0.00000 0.00000 1.00000 1.00000
   O1    O 0.16419 -0.16419 0.23615 1.00000 1.00000
   O2    O 0.15396 -0.15396 0.03384 1.00000 1.00000
   O3    O 0.00000 0.00000 0.09512 1.00000 1.00000
   O4    O 0.00000 0.00000 0.29520 1.00000 1.00000
   O5    O 0.00000 0.00000 0.50000 1.00000 1.00000
   K1    K 0.00000 0.00000 -0.17086 1.00000 0.31000
   K2    K 0.08717 -0.08717 -0.16784 1.00000 0.16000
Villiaumite
  2  0.000 0.07784 0.000000000 4.64000 4.64000 4.64000 90.0000 90.0000 90.0000 90.0684 0 1001 14.0000 0 0 0 0 0.3797 0 1.00000 1.00000 1.00000 0 0 0 0 0 0 0 0 0
   Na   Na 0.00000 0.00000 0.00000 1.00000 1.00000
    F    F 0.50000 0.50000 0.50000 1.00000 1.00000

File: NN_QPA_OSO/XRD_Data/ParamAnalysisData/И103_291220.txt
SRfactor SZero SDispl STransp + C Wght ESU SF A B C Alpha Beta Gamma NA NB NC P1 P2 P3 U V W Z hh kk ll hk hl kl s1 s2 s3 s4 s5 s6
 5.469 0.02276 0.00000 0
alpha-Al2O3
  2  1.135 0.09958 0.000093486 4.76736 4.76736 13.00876 90.0000 90.0000 120.0000 45.0000 0 1001 14.0000 0 0 0 0 0.3500 0 1.00000 1.00000 1.00000 0 0 0 0 0 0 0 0 0
  Al1 Al+3 0.00000 0.00000 0.35231 0.41294 1.00000
   O1  O-2 0.69360 0.00000 0.25000 0.46190 1.00000
gamma-Al2O3
  4  3.331 0.10111 0.000079379 7.91784 7.91784 7.91784 90.0000 90.0000 90.0000 58.4654 0 1001 14.0000 0 0 0 0 0.0279 0 1.00000 1.00000 1.00000 0 0 0 0 0 0 0 0 0
   O1    O 0.25470 0.25470 0.25470 1.00000 1.00000
  Al1   Al 0.50000 0.50000 0.50000 0.50000 0.58000
  Al2   Al 0.12500 0.12500 0.12500 0.50000 0.84000
  Al3   Al 0.02720 0.02720 0.02720 0.50000 0.17000
Cryolite
  6 53.901 0.27951 0.007064729 5.40687 5.58439 9.45159 90.0000 124.7744 90.0000 125.6378 0 1001 14.0000 0 0 0 0 0.4000 0 1.06760 1.00000 1.00000 0 0 0 0 0 0 0 0 0
  Na1 Na+1 0.50000 0.00000 0.50000 1.75000 1.00000
  Al1 Al+3 0.00000 0.00000 0.00000 0.85000 1.00000
  Na2 Na+1 0.27000 0.44937 0.25553 1.76000 1.00000
   F1  F-1 0.11509 0.04622 0.21572 1.35000 1.00000
   F2  F-1 0.22609 0.73253 0.06142 1.20000 1.00000
   F3  F-1 0.31669 0.17655 0.04685 1.40000 1.00000
Chiolite
  7 29.731 0.21859 0.000807303 7.03618 7.03618 10.38851 90.0000 90.0000 90.0000 132.3917 0 1001 14.0000 0 0 0 0 0.4000 0 0.99603 1.00000 1.00000 0 0 0 0 0 0 0 0 0
  Na1 Na+1 0.00000 0.00000 0.50000 1.55000 1.00000
  Na2 Na+1 0.27700 0.77700 0.25000 1.70000 1.00000
  Al1 Al+3 0.00000 0.00000 0.00000 1.40000 1.00000
  Al2 Al+3 0.00000 0.50000 0.00000 0.88000 1.00000
   F1  F-1 0.00000 0.00000 0.17168 1.70000 1.00000
   F2  F-1 0.06171 0.24959 0.00000 1.70000 1.00000
   F3  F-1 0.17795 0.53673 0.11888 1.50000 1.00000
NaCa(AlF6)
 18  0.943 0.16669 0.000008056 8.78846 5.14500 20.46000 90.0000 91.5000 90.0000 30.0015 0 1001 14.0000 0 0 0 0 0.4000 0 1.00000 1.00000 1.00000 0 0 0 0 0 0 0 0 0
  Na1 Na+1 0.98680 0.24430 0.16815 2.20000 1.00000
  Na2 Na+1 0.97810 0.28340 0.43390 2.20000 1.00000
  Ca1 Ca+2 0.63030 0.24157 0.31298 0.85000 1.00000
  Ca2 Ca+2 0.62570 0.31190 0.57230 0.85000 1.00000
  Al1 Al+3 0.24880 0.24610 0.30890 1.67000 1.00000
  Al2 Al+3 0.24280 0.18030 0.55880 1.67000 1.00000
   F1  F-1 0.62900 0.62610 0.47770 1.46000 1.00000
   F2  F-1 0.58630 0.61370 0.63970 1.46000 1.00000
   F3  F-1 0.73380 0.08270 0.48240 1.46000 1.00000
   F4  F-1 0.38090 0.10030 0.26260 1.46000 1.00000
   F5  F-1 0.16250 -0.02470 0.63280 1.46000 1.00000
   F6  F-1 0.16430 0.43770 0.38140 1.46000 1.00000
   F7  F-1 0.23570 0.46690 0.62290 1.46000 1.00000
   F8  F-1 0.57860 0.59440 0.88210 1.46000 1.00000
   F9  F-1 0.91320 0.64040 0.22600 1.46000 1.00000
  F10  F-1 0.74030 0.02170 0.23070 1.46000 1.00000
  F11  F-1 0.75510 0.03340 0.62590 1.46000 1.00000
  F12  F-1 0.07480 0.27900 0.53980 1.46000 1.00000
Na2Ca3Al2F14
  6  5.565 0.11976 0.000034260 10.25212 10.25212 10.25212 90.0000 90.0000 90.0000 119.9144 0 1001 14.0000 0 0 0 0 0.4000 0 0.75801 1.00000 1.00000 0 0 0 0 0 0 0 0 0
  Ca1 Ca+2 0.46670 0.00000 0.25000 1.18983 1.00000
  Al1 Al+3 0.24820 0.24820 0.24820 1.49998 1.00000
  Na1 Na+1 0.08470 0.08470 0.08470 0.70001 1.00000
   F1  F-1 0.13870 0.30620 0.12060 0.70000 1.00000
   F2  F-1 0.36400 0.36270 0.18730 1.49969 1.00000
   F3  F-1 0.46140 0.46140 0.46140 0.91059 1.00000
Fluorite
  2  4.290 0.04620 0.001085371 5.46566 5.46566 5.46566 90.0000 90.0000 90.0000 82.6744 0 1001 14.0000 0 0 0 0 0.3800 0 1.00000 1.00000 1.00000 0 0 0 0 0 0 0 0 0
  Ca1 Ca+2 0.00000 0.00000 0.00000 0.57000 1.00000
   F1  F-1 0.25000 0.25000 0.25000 0.81000 1.00000
Weberite
  7  1.033 0.16320 0.000028128 7.07200 9.98202 7.29000 90.0000 90.0000 90.0000 150.0000 0 1001 14.0000 0 0 0 0 0.3500 0 0.90000 1.00000 1.00000 0 0 0 0 0 0 0 0 0
  Na1 Na+1 0.25000 0.25000 0.75000 1.00000 1.00000
  Na2 Na+1 0.00000 0.00000 0.00000 1.00000 1.00000
  Mg1 Mg+2 0.25000 0.25000 0.25000 1.00000 1.00000
  Al1 Al+3 0.00000 0.00000 0.50000 1.00000 1.00000
   F1  F-1 0.00000 0.25000 0.13620 1.00000 1.00000
   F2  F-1 0.00000 0.41440 0.72130 1.00000 1.00000
   F3  F-1 0.18450 0.38740 0.43040 1.00000 1.00000
Neighborite
  4  0.000 0.21739 0.000000000 5.50000 7.69000 5.38700 90.0000 90.0000 90.0000 100.0000 0 1001 14.0000 0 0 0 0 0.3000 0 1.00000 1.00000 1.00000 0 0 0 0 0 0 0 0 0
  Na1 Na+1 0.03975 0.25000 0.48800 1.76232 1.00000
  Mg1 Mg+2 0.00000 0.00000 0.00000 0.77457 1.00000
   F1  F-1 0.45470 0.25000 0.58705 3.75440 1.00000
   F2  F-1 0.29105 0.04897 0.21265 1.37148 1.00000
Elpasolite
  4  0.072 0.02913 0.000001792 8.11200 8.11200 8.11200 90.0000 90.0000 90.0000 199.9998 0 1001 14.0000 0 0 0 0 0.0413 0 1.00000 1.00000 1.00000 0 0 0 0 0 0 0 0 0
    K    K 0.25000 0.25000 0.25000 1.22383 1.00000
   Na   Na 0.50000 0.50000 0.50000 0.84484 1.00000
   Al   Al 0.00000 0.00000 0.00000 0.58428 1.00000
    F    F 0.22250 0.00000 0.00000 1.27910 1.00000
K1.58Al11O17
 11  0.000 0.07420 0.000000000 5.58500 5.58500 33.89000 90.0000 90.0000 120.0000 150.0000 0 1001 14.0000 0 0 0 0 0.0010 0 1.00000 1.00000 1.00000 0 0 0 0 0 0 0 0 0
  Al1   Al 0.16712 -0.16712 0.92980 1.00000 1.00000
  Al2   Al 0.00000 0.00000 0.34988 1.00000 1.00000
  Al3   Al 0.00000 0.00000 0.44935 1.00000 1.00000
  Al4   Al 0.00000 0.00000 0.00000 1.00000 1.00000
   O1    O 0.16419 -0.16419 0.23615 1.00000 1.00000
   O2    O 0.15396 -0.15396 0.03384 1.00000 1.00000
   O3    O 0.00000 0.00000 0.09512 1.00000 1.00000
   O4    O 0.00000 0.00000 0.29520 1.00000 1.00000
   O5    O 0.00000 0.00000 0.50000 1.00000 1.00000
   K1    K 0.00000 0.00000 -0.17086 1.00000 0.31000
   K2    K 0.08717 -0.08717 -0.16784 1.00000 0.16000
Villiaumite
  2  0.000 0.07190 0.000000000 4.64000 4.64000 4.64000 90.0000 90.0000 90.0000 90.0000 0 1001 14.0000 0 0 0 0 0.3800 0 1.00000 1.00000 1.00000 0 0 0 0 0 0 0 0 0
   Na   Na 0.00000 0.00000 0.00000 1.00000 1.00000
    F    F 0.50000 0.50000 0.50000 1.00000 1.00000

File: NN_QPA_OSO/XRD_Data/ParamAnalysisData/И156_130121.txt
SRfactor SZero SDispl STransp + C Wght ESU SF A B C Alpha Beta Gamma NA NB NC P1 P2 P3 U V W Z hh kk ll hk hl kl s1 s2 s3 s4 s5 s6
 5.809 0.02658 0.00000 0
alpha-Al2O3
  2  0.686 0.10862 0.000062053 4.75914 4.75914 13.05000 90.0000 90.0000 120.0000 45.0000 0 1001 14.0000 0 0 0 0 0.3500 0 1.00000 1.00000 1.00000 0 0 0 0 0 0 0 0 0
  Al1 Al+3 0.00000 0.00000 0.35231 0.41294 1.00000
   O1  O-2 0.69360 0.00000 0.25000 0.46190 1.00000
gamma-Al2O3
  4  1.706 0.13846 0.000044466 7.92965 7.92965 7.92965 90.0000 90.0000 90.0000 45.0000 0 1001 14.0000 0 0 0 0 0.3500 0 1.00000 1.00000 1.00000 0 0 0 0 0 0 0 0 0
   O1    O 0.25470 0.25470 0.25470 1.00000 1.00000
  Al1   Al 0.50000 0.50000 0.50000 0.50000 0.58000
  Al2   Al 0.12500 0.12500 0.12500 0.50000 0.84000
  Al3   Al 0.02720 0.02720 0.02720 0.50000 0.17000
Cryolite
  6 88.491 0.30987 0.012701677 5.41006 5.59080 9.45900 90.0000 124.7480 90.0000 183.7869 0 1001 14.0000 0 0 0 0 0.3803 0 1.00445 1.00000 1.00000 0 0 0 0 0 0 0 0 0
  Na1 Na+1 0.50000 0.00000 0.50000 1.75000 1.00000
  Al1 Al+3 0.00000 0.00000 0.00000 0.85000 1.00000
  Na2 Na+1 0.26380 0.45064 0.25081 1.76000 1.00000
   F1  F-1 0.11706 0.04301 0.21923 1.35000 1.00000
   F2  F-1 0.22669 0.73350 0.06127 1.20000 1.00000
   F3  F-1 0.31599 0.17112 0.04450 1.40000 1.00000
Chiolite
  7  0.915 0.16788 0.000027226 7.04339 7.04339 10.39207 90.0000 90.0000 90.0000 80.0000 0 1001 14.0000 0 0 0 0 0.4000 0 0.99377 1.00000 1.00000 0 0 0 0 0 0 0 0 0
  Na1 Na+1 0.00000 0.00000 0.50000 1.55000 1.00000
  Na2 Na+1 0.27700 0.77700 0.25000 1.70000 1.00000
  Al1 Al+3 0.00000 0.00000 0.00000 1.40000 1.00000
  Al2 Al+3 0.00000 0.50000 0.00000 0.88000 1.00000
   F1  F-1 0.00000 0.00000 0.17700 1.70000 1.00000
   F2  F-1 0.06400 0.24500 0.00000 1.70000 1.00000
   F3  F-1 0.18200 0.53200 0.12100 1.50000 1.00000
NaCa(AlF6)
 18  5.035 0.12943 0.000047258 8.77754 5.17286 20.36946 90.0000 90.9307 90.0000 37.6128 0 1001 14.0000 0 0 0 0 0.4000 0 1.00000 1.00000 1.00000 0 0 0 0 0 0 0 0 0
  Na1 Na+1 0.96680 0.25547 0.18810 2.20000 1.00000
  Na2 Na+1 0.97273 0.27885 0.45039 2.20000 1.00000
  Ca1 Ca+2 0.63030 0.24750 0.31512 0.85000 1.00000
  Ca2 Ca+2 0.62570 0.31190 0.56342 0.85000 1.00000
  Al1 Al+3 0.24880 0.24610 0.32890 1.67000 1.00000
  Al2 Al+3 0.24280 0.18030 0.56963 1.67000 1.00000
   F1  F-1 0.62900 0.62610 0.47770 1.46000 1.00000
   F2  F-1 0.58630 0.61370 0.63970 1.46000 1.00000
   F3  F-1 0.73380 0.08270 0.48240 1.46000 1.00000
   F4  F-1 0.38090 0.10030 0.26260 1.46000 1.00000
   F5  F-1 0.16250 -0.02470 0.63280 1.46000 1.00000
   F6  F-1 0.16430 0.43770 0.38140 1.46000 1.00000
   F7  F-1 0.23570 0.46690 0.62290 1.46000 1.00000
   F8  F-1 0.57860 0.59440 0.88210 1.46000 1.00000
   F9  F-1 0.91320 0.64040 0.22600 1.46000 1.00000
  F10  F-1 0.74030 0.02170 0.23070 1.46000 1.00000
  F11  F-1 0.75510 0.03340 0.62590 1.46000 1.00000
  F12  F-1 0.07480 0.27900 0.53980 1.46000 1.00000
Na2Ca3Al2F14
  6  0.376 0.11731 0.000002540 10.25400 10.25400 10.25400 90.0000 90.0000 90.0000 65.0000 0 1001 14.0000 0 0 0 0 0.4000 0 0.79242 1.00000 1.00000 0 0 0 0 0 0 0 0 0
  Ca1 Ca+2 0.46670 0.00000 0.25000 0.70000 1.00000
  Al1 Al+3 0.24820 0.24820 0.24820 1.50000 1.00000
  Na1 Na+1 0.08470 0.08470 0.08470 1.50000 1.00000
   F1  F-1 0.13870 0.30620 0.12060 0.70000 1.00000
   F2  F-1 0.36400 0.36270 0.18730 1.50000 1.00000
   F3  F-1 0.46140 0.46140 0.46140 0.90435 1.00000
Fluorite
  2  2.176 0.03482 0.000603996 5.46720 5.46720 5.46720 90.0000 90.0000 90.0000 121.0330 0 1001 14.0000 0 0 0 0 0.3800 0 1.00000 1.00000 1.00000 0 0 0 0 0 0 0 0 0
  Ca1 Ca+2 0.00000 0.00000 0.00000 0.57000 1.00000
   F1  F-1 0.25000 0.25000 0.25000 0.81000 1.00000
Weberite
  7  0.103 0.07265 0.000003063 7.05000 10.00951 7.29456 90.0000 90.0000 90.0000 191.1361 0 1001 14.0000 0 0 0 0 0.0010 0 1.00000 1.00000 1.00000 0 0 0 0 0 0 0 0 0
  Na1 Na+1 0.25000 0.25000 0.75000 1.00000 1.00000
  Na2 Na+1 0.00000 0.00000 0.00000 1.00000 1.00000
  Mg1 Mg+2 0.25000 0.25000 0.25000 1.00000 1.00000
  Al1 Al+3 0.00000 0.00000 0.50000 1.00000 1.00000
   F1  F-1 0.00000 0.25000 0.13620 1.00000 1.00000
   F2  F-1 0.00000 0.41440 0.72130 1.00000 1.00000
   F3  F-1 0.18450 0.38740 0.43040 1.00000 1.00000
Neighborite
  4  0.078 0.06798 0.000011679 5.50000 7.66500 5.36208 90.0000 90.0000 90.0000 350.0000 0 1001 14.0000 0 0 0 0 0.0010 0 1.00000 1.00000 1.00000 0 0 0 0 0 0 0 0 0
  Na1 Na+1 0.03975 0.25000 0.48800 1.76232 1.00000
  Mg1 Mg+2 0.00000 0.00000 0.00000 0.77457 1.00000
   F1  F-1 0.45470 0.25000 0.58705 3.75440 1.00000
   F2  F-1 0.29105 0.04897 0.21265 1.37148 1.00000
Elpasolite
  4  0.175 0.06179 0.000004810 8.10371 8.10371 8.10371 90.0000 90.0000 90.0000 60.0000 0 1001 14.0000 0 0 0 0 0.4000 0 1.00000 1.00000 1.00000 0 0 0 0 0 0 0 0 0
    K    K 0.25000 0.25000 0.25000 1.22383 1.00000
   Na   Na 0.50000 0.50000 0.50000 0.84484 1.00000
   Al   Al 0.00000 0.00000 0.00000 0.58428 1.00000
    F    F 0.22250 0.00000 0.00000 1.27910 1.00000
K1.58Al11O17
 11  0.260 0.09988 0.000002130 5.58500 5.58500 33.89000 90.0000 90.0000 120.0000 81.2961 0 1001 14.0000 0 0 0 0 0.0366 0 1.00000 1.00000 1.00000 0 0 0 0 0 0 0 0 0
  Al1   Al 0.16712 -0.16712 0.92980 1.00000 1.00000
  Al2   Al 0.00000 0.00000 0.34988 1.00000 1.00000
  Al3   Al 0.00000 0.00000 0.44935 1.00000 1.00000
  Al4   Al 0.00000 0.00000 0.00000 1.00000 1.00000
   O1    O 0.16419 -0.16419 0.23615 1.00000 1.00000
   O2    O 0.15396 -0.15396 0.03384 1.00000 1.00000
   O3    O 0.00000 0.00000 0.09512 1.00000 1.00000
   O4    O 0.00000 0.00000 0.29520 1.00000 1.00000
   O5    O 0.00000 0.00000 0.50000 1.00000 1.00000
   K1    K 0.00000 0.00000 -0.17086 1.00000 0.31000
   K2    K 0.08717 -0.08717 -0.16784 1.00000 0.16000
Villiaumite
  2  0.000 0.06674 0.000000000 4.63300 4.63300 4.63300 90.0000 90.0000 90.0000 90.0000 0 1001 14.0000 0 0 0 0 0.3800 0 1.00000 1.00000 1.00000 0 0 0 0 0 0 0 0 0
   Na   Na 0.00000 0.00000 0.00000 1.00000 1.00000
    F    F 0.50000 0.50000 0.50000 1.00000 1.00000

File: NN_QPA_OSO/XRD_Data/ParamAnalysisData/И538_110121.txt
SRfactor SZero SDispl STransp + C Wght ESU SF A B C Alpha Beta Gamma NA NB NC P1 P2 P3 U V W Z hh kk ll hk hl kl s1 s2 s3 s4 s5 s6
 5.410 0.03209 0.00000 0
alpha-Al2O3
  2  1.459 0.09867 0.000128996 4.76360 4.76360 13.03709 90.0000 90.0000 120.0000 45.0089 0 1001 14.0000 0 0 0 0 0.3500 0 1.00000 1.00000 1.00000 0 0 0 0 0 0 0 0 0
  Al1 Al+3 0.00000 0.00000 0.35231 0.41294 1.00000
   O1  O-2 0.69360 0.00000 0.25000 0.46190 1.00000
gamma-Al2O3
  4  0.919 0.10212 0.000023514 7.91864 7.91864 7.91864 90.0000 90.0000 90.0000 87.8434 0 1001 14.0000 0 0 0 0 0.1905 0 1.00000 1.00000 1.00000 0 0 0 0 0 0 0 0 0
   O1    O 0.25470 0.25470 0.25470 1.00000 1.00000
  Al1   Al 0.50000 0.50000 0.50000 0.50000 0.58000
  Al2   Al 0.12500 0.12500 0.12500 0.50000 0.84000
  Al3   Al 0.02720 0.02720 0.02720 0.50000 0.17000
Cryolite
  6 72.455 0.32288 0.010181648 5.40997 5.58821 9.45751 90.0000 124.7604 90.0000 171.7461 0 1001 14.0000 0 0 0 0 0.3787 0 1.02329 1.00000 1.00000 0 0 0 0 0 0 0 0 0
  Na1 Na+1 0.50000 0.00000 0.50000 1.75000 1.00000
  Al1 Al+3 0.00000 0.00000 0.00000 0.85000 1.00000
  Na2 Na+1 0.26659 0.44998 0.25390 1.76000 1.00000
   F1  F-1 0.11669 0.04501 0.21911 1.35000 1.00000
   F2  F-1 0.22494 0.73259 0.06025 1.20000 1.00000
   F3  F-1 0.31506 0.17227 0.04558 1.40000 1.00000
Chiolite
  7  9.611 0.23374 0.000279016 7.05999 7.05999 10.36922 90.0000 90.0000 90.0000 80.0017 0 1001 14.0000 0 0 0 0 0.4000 0 0.95009 1.00000 1.00000 0 0 0 0 0 0 0 0 0
  Na1 Na+1 0.00000 0.00000 0.50000 1.55000 1.00000
  Na2 Na+1 0.27700 0.77700 0.25000 1.70000 1.00000
  Al1 Al+3 0.00000 0.00000 0.00000 1.40000 1.00000
  Al2 Al+3 0.00000 0.50000 0.00000 0.88000 1.00000
   F1  F-1 0.00000 0.00000 0.17700 1.70000 1.00000
   F2  F-1 0.05845 0.24860 0.00000 1.70000 1.00000
   F3  F-1 0.17907 0.53200 0.12022 1.50000 1.00000
NaCa(AlF6)
 18  3.451 0.15795 0.000031788 8.79497 5.15510 20.33646 90.0000 91.0571 90.0000 30.0049 0 1001 14.0000 0 0 0 0 0.4000 0 1.00000 1.00000 1.00000 0 0 0 0 0 0 0 0 0
  Na1 Na+1 0.98580 0.24431 0.18810 2.20000 1.00000
  Na2 Na+1 0.97810 0.26938 0.45130 2.20000 1.00000
  Ca1 Ca+2 0.63030 0.24750 0.31626 0.85000 1.00000
  Ca2 Ca+2 0.62570 0.31190 0.57184 0.85000 1.00000
  Al1 Al+3 0.24880 0.24610 0.32890 1.67000 1.00000
  Al2 Al+3 0.24283 0.18094 0.57730 1.67000 1.00000
   F1  F-1 0.62900 0.62610 0.47770 1.46000 1.00000
   F2  F-1 0.58630 0.61370 0.63970 1.46000 1.00000
   F3  F-1 0.73380 0.08270 0.48240 1.46000 1.00000
   F4  F-1 0.38090 0.10030 0.26260 1.46000 1.00000
   F5  F-1 0.16250 -0.02470 0.63280 1.46000 1.00000
   F6  F-1 0.16430 0.43770 0.38140 1.46000 1.00000
   F7  F-1 0.23570 0.46690 0.62290 1.46000 1.00000
   F8  F-1 0.57860 0.59440 0.88210 1.46000 1.00000
   F9  F-1 0.91320 0.64040 0.22600 1.46000 1.00000
  F10  F-1 0.74030 0.02170 0.23070 1.46000 1.00000
  F11  F-1 0.75510 0.03340 0.62590 1.46000 1.00000
  F12  F-1 0.07480 0.27900 0.53980 1.46000 1.00000
Na2Ca3Al2F14
  6 10.158 0.12565 0.000067206 10.25103 10.25103 10.25103 90.0000 90.0000 90.0000 104.9849 0 1001 14.0000 0 0 0 0 0.4000 0 0.80162 1.00000 1.00000 0 0 0 0 0 0 0 0 0
  Ca1 Ca+2 0.46670 0.00000 0.25000 1.11682 1.00000
  Al1 Al+3 0.24820 0.24820 0.24820 1.30961 1.00000
  Na1 Na+1 0.08470 0.08470 0.08470 1.37867 1.00000
   F1  F-1 0.13870 0.30620 0.12060 0.70904 1.00000
   F2  F-1 0.36400 0.36270 0.18730 1.41542 1.00000
   F3  F-1 0.46140 0.46140 0.46140 1.49895 1.00000
Fluorite
  2  0.457 0.03539 0.000123997 5.46900 5.46900 5.46900 90.0000 90.0000 90.0000 60.0013 0 1001 14.0000 0 0 0 0 0.3800 0 1.00000 1.00000 1.00000 0 0 0 0 0 0 0 0 0
  Ca1 Ca+2 0.00000 0.00000 0.00000 0.57000 1.00000
   F1  F-1 0.25000 0.25000 0.25000 0.81000 1.00000
Weberite
  7  0.859 0.17440 0.000025010 7.07200 10.02000 7.29000 90.0000 90.0000 90.0000 150.0013 0 1001 14.0000 0 0 0 0 0.3500 0 0.90000 1.00000 1.00000 0 0 0 0 0 0 0 0 0
  Na1 Na+1 0.25000 0.25000 0.75000 1.00000 1.00000
  Na2 Na+1 0.00000 0.00000 0.00000 1.00000 1.00000
  Mg1 Mg+2 0.25000 0.25000 0.25000 1.00000 1.00000
  Al1 Al+3 0.00000 0.00000 0.50000 1.00000 1.00000
   F1  F-1 0.00000 0.25000 0.13620 1.00000 1.00000
   F2  F-1 0.00000 0.41440 0.72130 1.00000 1.00000
   F3  F-1 0.18450 0.38740 0.43040 1.00000 1.00000
Neighborite
  4  0.000 0.13937 0.000000002 5.48800 7.66500 5.36000 90.0000 90.0000 90.0000 100.0086 0 1001 14.0000 0 0 0 0 0.3000 0 1.00000 1.00000 1.00000 0 0 0 0 0 0 0 0 0
  Na1 Na+1 0.03975 0.25000 0.48800 1.76232 1.00000
  Mg1 Mg+2 0.00000 0.00000 0.00000 0.77457 1.00000
   F1  F-1 0.45470 0.25000 0.58705 3.75440 1.00000
   F2  F-1 0.29105 0.04897 0.21265 1.37148 1.00000
Elpasolite
  4  0.632 0.04568 0.000016962 8.10682 8.10682 8.10682 90.0000 90.0000 90.0000 120.8489 0 1001 14.0000 0 0 0 0 0.3143 0 1.00000 1.00000 1.00000 0 0 0 0 0 0 0 0 0
    K    K 0.25000 0.25000 0.25000 1.22383 1.00000
   Na   Na 0.50000 0.50000 0.50000 0.84484 1.00000
   Al   Al 0.00000 0.00000 0.00000 0.58428 1.00000
    F    F 0.22250 0.00000 0.00000 1.27910 1.00000
K1.58Al11O17
 11  0.000 0.07260 0.000000000 5.58500 5.58500 34.16999 90.0000 90.0000 120.0000 149.9862 0 1001 14.0000 0 0 0 0 0.0010 0 1.00000 1.00000 1.00000 0 0 0 0 0 0 0 0 0
  Al1   Al 0.16712 -0.16712 0.92980 1.00000 1.00000
  Al2   Al 0.00000 0.00000 0.34988 1.00000 1.00000
  Al3   Al 0.00000 0.00000 0.44935 1.00000 1.00000
  Al4   Al 0.00000 0.00000 0.00000 1.00000 1.00000
   O1    O 0.16419 -0.16419 0.23615 1.00000 1.00000
   O2    O 0.15396 -0.15396 0.03384 1.00000 1.00000
   O3    O 0.00000 0.00000 0.09512 1.00000 1.00000
   O4    O 0.00000 0.00000 0.29520 1.00000 1.00000
   O5    O 0.00000 0.00000 0.50000 1.00000 1.00000
   K1    K 0.00000 0.00000 -0.17086 1.00000 0.31000
   K2    K 0.08717 -0.08717 -0.16784 1.00000 0.16000
Villiaumite
  2  0.000 0.06645 0.000000000 4.64000 4.64000 4.64000 90.0000 90.0000 90.0000 90.0003 0 1001 14.0000 0 0 0 0 0.3800 0 1.00000 1.00000 1.00000 0 0 0 0 0 0 0 0 0
   Na   Na 0.00000 0.00000 0.00000 1.00000 1.00000
    F    F 0.50000 0.50000 0.50000 1.00000 1.00000

File: NN_QPA_OSO/XRD_Data/ParamAnalysisData/И644_110121.txt
SRfactor SZero SDispl STransp + C Wght ESU SF A B C Alpha Beta Gamma NA NB NC P1 P2 P3 U V W Z hh kk ll hk hl kl s1 s2 s3 s4 s5 s6
 6.783 0.02687 0.00000 0
alpha-Al2O3
  2  1.093 0.10245 0.000093566 4.76094 4.76094 13.03439 90.0000 90.0000 120.0000 45.9871 0 1001 14.0000 0 0 0 0 0.0303 0 1.00000 1.00000 1.00000 0 0 0 0 0 0 0 0 0
  Al1 Al+3 0.00000 0.00000 0.35231 0.41294 1.00000
   O1  O-2 0.69360 0.00000 0.25000 0.46190 1.00000
gamma-Al2O3
  4  3.743 0.17208 0.000092627 7.91847 7.91847 7.91847 90.0000 90.0000 90.0000 45.0000 0 1001 14.0000 0 0 0 0 0.3500 0 1.00000 1.00000 1.00000 0 0 0 0 0 0 0 0 0
   O1    O 0.25470 0.25470 0.25470 1.00000 1.00000
  Al1   Al 0.50000 0.50000 0.50000 0.50000 0.58000
  Al2   Al 0.12500 0.12500 0.12500 0.50000 0.84000
  Al3   Al 0.02720 0.02720 0.02720 0.50000 0.17000
Cryolite
  6 73.630 0.40426 0.009995392 5.41095 5.58932 9.45938 90.0000 124.7539 90.0000 180.4580 0 1001 14.0000 0 0 0 0 0.4000 0 1.01358 1.00000 1.00000 0 0 0 0 0 0 0 0 0
  Na1 Na+1 0.50000 0.00000 0.50000 1.75000 1.00000
  Al1 Al+3 0.00000 0.00000 0.00000 0.85000 1.00000
  Na2 Na+1 0.26553 0.45113 0.25263 1.76000 1.00000
   F1  F-1 0.11643 0.04468 0.22071 1.35000 1.00000
   F2  F-1 0.22208 0.73352 0.05970 1.20000 1.00000
   F3  F-1 0.31500 0.16984 0.04525 1.40000 1.00000
Chiolite
  7  6.053 0.28436 0.000169851 7.05993 7.05993 10.37038 90.0000 90.0000 90.0000 80.0000 0 1001 14.0000 0 0 0 0 0.4000 0 0.97573 1.00000 1.00000 0 0 0 0 0 0 0 0 0
  Na1 Na+1 0.00000 0.00000 0.50000 1.55000 1.00000
  Na2 Na+1 0.27700 0.77700 0.25000 1.70000 1.00000
  Al1 Al+3 0.00000 0.00000 0.00000 1.40000 1.00000
  Al2 Al+3 0.00000 0.50000 0.00000 0.88000 1.00000
   F1  F-1 0.00000 0.00000 0.17700 1.70000 1.00000
   F2  F-1 0.06400 0.24500 0.00000 1.70000 1.00000
   F3  F-1 0.18193 0.53200 0.12100 1.50000 1.00000
NaCa(AlF6)
 18  8.742 0.17479 0.000077784 8.79500 5.15981 20.33086 90.0000 90.8962 90.0000 41.9459 0 1001 14.0000 0 0 0 0 0.3516 0 1.00000 1.00000 1.00000 0 0 0 0 0 0 0 0 0
  Na1 Na+1 0.96680 0.24660 0.18810 2.20000 1.00000
  Na2 Na+1 0.97389 0.26340 0.45130 2.20000 1.00000
  Ca1 Ca+2 0.63030 0.24750 0.31216 0.85000 1.00000
  Ca2 Ca+2 0.62570 0.31190 0.56981 0.85000 1.00000
  Al1 Al+3 0.26577 0.24610 0.32890 1.67000 1.00000
  Al2 Al+3 0.24280 0.20030 0.57548 1.67000 1.00000
   F1  F-1 0.62900 0.62610 0.47770 1.46000 1.00000
   F2  F-1 0.58630 0.61370 0.63970 1.46000 1.00000
   F3  F-1 0.73380 0.08270 0.48240 1.46000 1.00000
   F4  F-1 0.38090 0.10030 0.26260 1.46000 1.00000
   F5  F-1 0.16250 -0.02470 0.63280 1.46000 1.00000
   F6  F-1 0.16430 0.43770 0.38140 1.46000 1.00000
   F7  F-1 0.23570 0.46690 0.62290 1.46000 1.00000
   F8  F-1 0.57860 0.59440 0.88210 1.46000 1.00000
   F9  F-1 0.91320 0.64040 0.22600 1.46000 1.00000
  F10  F-1 0.74030 0.02170 0.23070 1.46000 1.00000
  F11  F-1 0.75510 0.03340 0.62590 1.46000 1.00000
  F12  F-1 0.07480 0.27900 0.53980 1.46000 1.00000
Na2Ca3Al2F14
  6  4.300 0.14243 0.000027488 10.25275 10.25275 10.25275 90.0000 90.0000 90.0000 90.1220 0 1001 14.0000 0 0 0 0 0.4000 0 1.00000 1.00000 1.00000 0 0 0 0 0 0 0 0 0
  Ca1 Ca+2 0.46670 0.00000 0.25000 0.70003 1.00000
  Al1 Al+3 0.24820 0.24820 0.24820 1.50000 1.00000
  Na1 Na+1 0.08470 0.08470 0.08470 1.50000 1.00000
   F1  F-1 0.13870 0.30620 0.12060 0.70000 1.00000
   F2  F-1 0.36400 0.36270 0.18730 1.50000 1.00000
   F3  F-1 0.46140 0.46140 0.46140 0.90305 1.00000
Fluorite
  2  1.137 0.04172 0.000298587 5.46589 5.46589 5.46589 90.0000 90.0000 90.0000 79.5449 0 1001 14.0000 0 0 0 0 0.3781 0 1.00000 1.00000 1.00000 0 0 0 0 0 0 0 0 0
  Ca1 Ca+2 0.00000 0.00000 0.00000 0.57000 1.00000
   F1  F-1 0.25000 0.25000 0.25000 0.81000 1.00000
Weberite
  7  0.612 0.21016 0.000017269 7.05000 10.02000 7.29526 90.0000 90.0000 90.0000 150.0000 0 1001 14.0000 0 0 0 0 0.3500 0 0.90000 1.00000 1.00000 0 0 0 0 0 0 0 0 0
  Na1 Na+1 0.25000 0.25000 0.75000 1.00000 1.00000
  Na2 Na+1 0.00000 0.00000 0.00000 1.00000 1.00000
  Mg1 Mg+2 0.25000 0.25000 0.25000 1.00000 1.00000
  Al1 Al+3 0.00000 0.00000 0.50000 1.00000 1.00000
   F1  F-1 0.00000 0.25000 0.13620 1.00000 1.00000
   F2  F-1 0.00000 0.41440 0.72130 1.00000 1.00000
   F3  F-1 0.18450 0.38740 0.43040 1.00000 1.00000
Neighborite
  4  0.000 0.19388 0.000000000 5.50000 7.66500 5.36000 90.0000 90.0000 90.0000 100.0000 0 1001 14.0000 0 0 0 0 0.3000 0 1.00000 1.00000 1.00000 0 0 0 0 0 0 0 0 0
  Na1 Na+1 0.03975 0.25000 0.48800 1.76232 1.00000
  Mg1 Mg+2 0.00000 0.00000 0.00000 0.77457 1.00000
   F1  F-1 0.45470 0.25000 0.58705 3.75440 1.00000
   F2  F-1 0.29105 0.04897 0.21265 1.37148 1.00000
Elpasolite
  4  0.624 0.06961 0.000016209 8.10725 8.10725 8.10725 90.0000 90.0000 90.0000 78.4699 0 1001 14.0000 0 0 0 0 0.3946 0 1.00000 1.00000 1.00000 0 0 0 0 0 0 0 0 0
    K    K 0.25000 0.25000 0.25000 1.22383 1.00000
   Na   Na 0.50000 0.50000 0.50000 0.84484 1.00000
   Al   Al 0.00000 0.00000 0.00000 0.58428 1.00000
    F    F 0.22250 0.00000 0.00000 1.27910 1.00000
K1.58Al11O17
 11  0.065 0.09471 0.000000504 5.58500 5.58500 33.94248 90.0000 90.0000 120.0000 150.0000 0 1001 14.0000 0 0 0 0 0.0010 0 1.00000 1.00000 1.00000 0 0 0 0 0 0 0 0 0
  Al1   Al 0.16712 -0.16712 0.92980 1.00000 1.00000
  Al2   Al 0.00000 0.00000 0.34988 1.00000 1.00000
  Al3   Al 0.00000 0.00000 0.44935 1.00000 1.00000
  Al4   Al 0.00000 0.00000 0.00000 1.00000 1.00000
   O1    O 0.16419 -0.16419 0.23615 1.00000 1.00000
   O2    O 0.15396 -0.15396 0.03384 1.00000 1.00000
   O3    O 0.00000 0.00000 0.09512 1.00000 1.00000
   O4    O 0.00000 0.00000 0.29520 1.00000 1.00000
   O5    O 0.00000 0.00000 0.50000 1.00000 1.00000
   K1    K 0.00000 0.00000 -0.17086 1.00000 0.31000
   K2    K 0.08717 -0.08717 -0.16784 1.00000 0.16000
Villiaumite
  2  0.000 0.07781 0.000000000 4.63300 4.63300 4.63300 90.0000 90.0000 90.0000 90.0000 0 1001 14.0000 0 0 0 0 0.3800 0 1.00000 1.00000 1.00000 0 0 0 0 0 0 0 0 0
   Na   Na 0.00000 0.00000 0.00000 1.00000 1.00000
    F    F 0.50000 0.50000 0.50000 1.00000 1.00000
