Repository: VladimirStanovov/DiffractNet

# DiffractNet
Source code for applying neural networks to x-ray diffraction data

File: NN_QPA_OSO/XRD_Data/ParamAnalysisData/И9090_120121.txt
SRfactor SZero SDispl STransp + C Wght ESU SF A B C Alpha Beta Gamma NA NB NC P1 P2 P3 U V W Z hh kk ll hk hl kl s1 s2 s3 s4 s5 s6
 6.045 0.01995 0.00000 0
alpha-Al2O3
  2  0.681 0.10733 0.000057933 4.76999 4.76999 13.05000 90.0000 90.0000 120.0000 45.0024 0 1001 14.0000 0 0 0 0 0.3500 0 1.00000 1.00000 1.00000 0 0 0 0 0 0 0 0 0
  Al1 Al+3 0.00000 0.00000 0.35231 0.41294 1.00000
   O1  O-2 0.69360 0.00000 0.25000 0.46190 1.00000
gamma-Al2O3
  4  0.264 0.12604 0.000006565 7.90000 7.90000 7.90000 90.0000 90.0000 90.0000 45.0133 0 1001 14.0000 0 0 0 0 0.0128 0 1.00000 1.00000 1.00000 0 0 0 0 0 0 0 0 0
   O1    O 0.25470 0.25470 0.25470 1.00000 1.00000
  Al1   Al 0.50000 0.50000 0.50000 0.50000 0.58000
  Al2   Al 0.12500 0.12500 0.12500 0.50000 0.84000
  Al3   Al 0.02720 0.02720 0.02720 0.50000 0.17000
Cryolite
  6 42.780 0.20852 0.005804659 5.40936 5.58919 9.45653 90.0000 124.7426 90.0000 242.5664 0 1001 14.0000 0 0 0 0 0.2914 0 0.99289 1.00000 1.00000 0 0 0 0 0 0 0 0 0
  Na1 Na+1 0.50000 0.00000 0.50000 1.75000 1.00000
  Al1 Al+3 0.00000 0.00000 0.00000 0.85000 1.00000
  Na2 Na+1 0.26705 0.44847 0.25400 1.76000 1.00000
   F1  F-1 0.11935 0.04507 0.21963 1.35000 1.00000
   F2  F-1 0.22261 0.73422 0.06046 1.20000 1.00000
   F3  F-1 0.31581 0.17417 0.04593 1.40000 1.00000
Chiolite
  7 44.525 0.21371 0.001257433 7.02535 7.02535 10.39541 90.0000 90.0000 90.0000 208.7849 0 1001 14.0000 0 0 0 0 0.3419 0 0.97612 1.00000 1.00000 0 0 0 0 0 0 0 0 0
  Na1 Na+1 0.00000 0.00000 0.50000 1.55000 1.00000
  Na2 Na+1 0.27700 0.77700 0.25000 1.70000 1.00000
  Al1 Al+3 0.00000 0.00000 0.00000 1.40000 1.00000
  Al2 Al+3 0.00000 0.50000 0.00000 0.88000 1.00000
   F1  F-1 0.00000 0.00000 0.17187 1.70000 1.00000
   F2  F-1 0.06158 0.24738 0.00000 1.70000 1.00000
   F3  F-1 0.17779 0.53719 0.11887 1.50000 1.00000
NaCa(AlF6)
 18  0.720 0.15339 0.000006408 8.79500 5.15728 20.30647 90.0000 91.5000 90.0000 30.0145 0 1001 14.0000 0 0 0 0 0.0224 0 1.00000 1.00000 1.00000 0 0 0 0 0 0 0 0 0
  Na1 Na+1 0.98680 0.25117 0.18810 2.20000 1.00000
  Na2 Na+1 0.97810 0.28340 0.44675 2.20000 1.00000
  Ca1 Ca+2 0.63030 0.22899 0.31417 0.85000 1.00000
  Ca2 Ca+2 0.62570 0.31746 0.57230 0.85000 1.00000
  Al1 Al+3 0.26880 0.24610 0.30890 1.67000 1.00000
  Al2 Al+3 0.26280 0.18030 0.55880 1.67000 1.00000
   F1  F-1 0.62900 0.62610 0.47770 1.46000 1.00000
   F2  F-1 0.58630 0.61370 0.63970 1.46000 1.00000
   F3  F-1 0.73380 0.08270 0.48240 1.46000 1.00000
   F4  F-1 0.38090 0.10030 0.26260 1.46000 1.00000
   F5  F-1 0.16250 -0.02470 0.63280 1.46000 1.00000
   F6  F-1 0.16430 0.43770 0.38140 1.46000 1.00000
   F7  F-1 0.23570 0.46690 0.62290 1.46000 1.00000
   F8  F-1 0.57860 0.59440 0.88210 1.46000 1.00000
   F9  F-1 0.91320 0.64040 0.22600 1.46000 1.00000
  F10  F-1 0.74030 0.02170 0.23070 1.46000 1.00000
  F11  F-1 0.75510 0.03340 0.62590 1.46000 1.00000
  F12  F-1 0.07480 0.27900 0.53980 1.46000 1.00000
Na2Ca3Al2F14
  6 10.615 0.12974 0.000067830 10.25100 10.25100 10.25100 90.0000 90.0000 90.0000 157.8169 0 1001 14.0000 0 0 0 0 0.4000 0 0.81710 1.00000 1.00000 0 0 0 0 0 0 0 0 0
  Ca1 Ca+2 0.46670 0.00000 0.25000 0.70001 1.00000
  Al1 Al+3 0.24820 0.24820 0.24820 0.70000 1.00000
  Na1 Na+1 0.08470 0.08470 0.08470 1.46038 1.00000
   F1  F-1 0.13870 0.30620 0.12060 0.74518 1.00000
   F2  F-1 0.36400 0.36270 0.18730 1.04047 1.00000
   F3  F-1 0.46140 0.46140 0.46140 1.49995 1.00000
Fluorite
  2  0.047 0.03424 0.000012195 5.46900 5.46900 5.46900 90.0000 90.0000 90.0000 60.0090 0 1001 14.0000 0 0 0 0 0.3800 0 1.00000 1.00000 1.00000 0 0 0 0 0 0 0 0 0
  Ca1 Ca+2 0.00000 0.00000 0.00000 0.57000 1.00000
   F1  F-1 0.25000 0.25000 0.25000 0.81000 1.00000
Weberite
  7  0.369 0.11065 0.000010419 7.07200 9.98000 7.29000 90.0000 90.0000 90.0000 499.9988 0 1001 14.0000 0 0 0 0 0.1503 0 0.90000 1.00000 1.00000 0 0 0 0 0 0 0 0 0
  Na1 Na+1 0.25000 0.25000 0.75000 1.00000 1.00000
  Na2 Na+1 0.00000 0.00000 0.00000 1.00000 1.00000
  Mg1 Mg+2 0.25000 0.25000 0.25000 1.00000 1.00000
  Al1 Al+3 0.00000 0.00000 0.50000 1.00000 1.00000
   F1  F-1 0.00000 0.25000 0.13620 1.00000 1.00000
   F2  F-1 0.00000 0.41440 0.72130 1.00000 1.00000
   F3  F-1 0.18450 0.38740 0.43040 1.00000 1.00000
Neighborite
  4  0.000 0.12521 0.000000000 5.48900 7.68896 5.36032 90.0000 90.0000 90.0000 349.9961 0 1001 14.0000 0 0 0 0 0.2977 0 1.00000 1.00000 1.00000 0 0 0 0 0 0 0 0 0
  Na1 Na+1 0.03975 0.25000 0.48800 1.76232 1.00000
  Mg1 Mg+2 0.00000 0.00000 0.00000 0.77457 1.00000
   F1  F-1 0.45470 0.25000 0.58705 3.75440 1.00000
   F2  F-1 0.29105 0.04897 0.21265 1.37148 1.00000
Elpasolite
  4  0.000 0.05878 0.000000000 8.11200 8.11200 8.11200 90.0000 90.0000 90.0000 60.0021 0 1001 14.0000 0 0 0 0 0.4000 0 1.00000 1.00000 1.00000 0 0 0 0 0 0 0 0 0
    K    K 0.25000 0.25000 0.25000 1.22383 1.00000
   Na   Na 0.50000 0.50000 0.50000 0.84484 1.00000
   Al   Al 0.00000 0.00000 0.00000 0.58428 1.00000
    F    F 0.22250 0.00000 0.00000 1.27910 1.00000
K1.58Al11O17
 11  0.000 0.08848 0.000000000 5.58500 5.58500 33.90567 90.0000 90.0000 120.0000 149.9999 0 1001 14.0000 0 0 0 0 0.0010 0 1.00000 1.00000 1.00000 0 0 0 0 0 0 0 0 0
  Al1   Al 0.16712 -0.16712 0.92980 1.00000 1.00000
  Al2   Al 0.00000 0.00000 0.34988 1.00000 1.00000
  Al3   Al 0.00000 0.00000 0.44935 1.00000 1.00000
  Al4   Al 0.00000 0.00000 0.00000 1.00000 1.00000
   O1    O 0.16419 -0.16419 0.23615 1.00000 1.00000
   O2    O 0.15396 -0.15396 0.03384 1.00000 1.00000
   O3    O 0.00000 0.00000 0.09512 1.00000 1.00000
   O4    O 0.00000 0.00000 0.29520 1.00000 1.00000
   O5    O 0.00000 0.00000 0.50000 1.00000 1.00000
   K1    K 0.00000 0.00000 -0.17086 1.00000 0.31000
   K2    K 0.08717 -0.08717 -0.16784 1.00000 0.16000
Villiaumite
  2  0.000 0.07047 0.000000000 4.64000 4.64000 4.64000 90.0000 90.0000 90.0000 90.0000 0 1001 14.0000 0 0 0 0 0.3800 0 1.00000 1.00000 1.00000 0 0 0 0 0 0 0 0 0
   Na   Na 0.00000 0.00000 0.00000 1.00000 1.00000
    F    F 0.50000 0.50000 0.50000 1.00000 1.00000

File: NN_QPA_OSO/XRD_Data/ParamAnalysisData/К106_210121.txt
SRfactor SZero SDispl STransp + C Wght ESU SF A B C Alpha Beta Gamma NA NB NC P1 P2 P3 U V W Z hh kk ll hk hl kl s1 s2 s3 s4 s5 s6
 5.529 0.01243 0.00000 0
alpha-Al2O3
  2  0.386 0.11230 0.000030867 4.77000 4.77000 13.05000 90.0000 90.0000 120.0000 45.0003 0 1001 14.0000 0 0 0 0 0.3500 0 1.00000 1.00000 1.00000 0 0 0 0 0 0 0 0 0
  Al1 Al+3 0.00000 0.00000 0.35231 0.41294 1.00000
   O1  O-2 0.69360 0.00000 0.25000 0.46190 1.00000
gamma-Al2O3
  4  1.392 0.17117 0.000032539 7.90000 7.90000 7.90000 90.0000 90.0000 90.0000 45.0004 0 1001 14.0000 0 0 0 0 0.3500 0 1.00000 1.00000 1.00000 0 0 0 0 0 0 0 0 0
   O1    O 0.25470 0.25470 0.25470 1.00000 1.00000
  Al1   Al 0.50000 0.50000 0.50000 0.50000 0.58000
  Al2   Al 0.12500 0.12500 0.12500 0.50000 0.84000
  Al3   Al 0.02720 0.02720 0.02720 0.50000 0.17000
Cryolite
  6 37.889 0.23459 0.004819211 5.41237 5.59079 9.46323 90.0000 124.7406 90.0000 133.1889 0 1001 14.0000 0 0 0 0 0.3999 0 1.01485 1.00000 1.00000 0 0 0 0 0 0 0 0 0
  Na1 Na+1 0.50000 0.00000 0.50000 1.75000 1.00000
  Al1 Al+3 0.00000 0.00000 0.00000 0.85000 1.00000
  Na2 Na+1 0.26982 0.44800 0.25558 1.76000 1.00000
   F1  F-1 0.11736 0.04686 0.21941 1.35000 1.00000
   F2  F-1 0.22437 0.73183 0.06020 1.20000 1.00000
   F3  F-1 0.31320 0.17419 0.04421 1.40000 1.00000
Chiolite
  7 45.853 0.26722 0.001211887 7.03969 7.03969 10.38647 90.0000 90.0000 90.0000 97.0446 0 1001 14.0000 0 0 0 0 0.4000 0 0.98955 1.00000 1.00000 0 0 0 0 0 0 0 0 0
  Na1 Na+1 0.00000 0.00000 0.50000 1.55000 1.00000
  Na2 Na+1 0.27700 0.77700 0.25000 1.70000 1.00000
  Al1 Al+3 0.00000 0.00000 0.00000 1.40000 1.00000
  Al2 Al+3 0.00000 0.50000 0.00000 0.88000 1.00000
   F1  F-1 0.00000 0.00000 0.17311 1.70000 1.00000
   F2  F-1 0.06109 0.24818 0.00000 1.70000 1.00000
   F3  F-1 0.17841 0.53662 0.11838 1.50000 1.00000
NaCa(AlF6)
 18  1.264 0.20853 0.000010455 8.79500 5.17586 20.45964 90.0000 91.5000 90.0000 30.0032 0 1001 14.0000 0 0 0 0 0.4000 0 1.00000 1.00000 1.00000 0 0 0 0 0 0 0 0 0
  Na1 Na+1 0.98680 0.24430 0.17456 2.20000 1.00000
  Na2 Na+1 0.97810 0.28340 0.43585 2.20000 1.00000
  Ca1 Ca+2 0.63030 0.22974 0.30807 0.85000 1.00000
  Ca2 Ca+2 0.62570 0.31190 0.57230 0.85000 1.00000
  Al1 Al+3 0.26880 0.24610 0.30890 1.67000 1.00000
  Al2 Al+3 0.26280 0.18030 0.55880 1.67000 1.00000
   F1  F-1 0.62900 0.62610 0.47770 1.46000 1.00000
   F2  F-1 0.58630 0.61370 0.63970 1.46000 1.00000
   F3  F-1 0.73380 0.08270 0.48240 1.46000 1.00000
   F4  F-1 0.38090 0.10030 0.26260 1.46000 1.00000
   F5  F-1 0.16250 -0.02470 0.63280 1.46000 1.00000
   F6  F-1 0.16430 0.43770 0.38140 1.46000 1.00000
   F7  F-1 0.23570 0.46690 0.62290 1.46000 1.00000
   F8  F-1 0.57860 0.59440 0.88210 1.46000 1.00000
   F9  F-1 0.91320 0.64040 0.22600 1.46000 1.00000
  F10  F-1 0.74030 0.02170 0.23070 1.46000 1.00000
  F11  F-1 0.75510 0.03340 0.62590 1.46000 1.00000
  F12  F-1 0.07480 0.27900 0.53980 1.46000 1.00000
Na2Ca3Al2F14
  6 10.429 0.14822 0.000062526 10.25315 10.25315 10.25315 90.0000 90.0000 90.0000 100.8250 0 1001 14.0000 0 0 0 0 0.4000 0 0.78993 1.00000 1.00000 0 0 0 0 0 0 0 0 0
  Ca1 Ca+2 0.46670 0.00000 0.25000 0.70147 1.00000
  Al1 Al+3 0.24820 0.24820 0.24820 0.85220 1.00000
  Na1 Na+1 0.08470 0.08470 0.08470 1.17350 1.00000
   F1  F-1 0.13870 0.30620 0.12060 0.98832 1.00000
   F2  F-1 0.36400 0.36270 0.18730 1.32238 1.00000
   F3  F-1 0.46140 0.46140 0.46140 1.49998 1.00000
Fluorite
  2  0.071 0.03334 0.000017348 5.46900 5.46900 5.46900 90.0000 90.0000 90.0000 60.0002 0 1001 14.0000 0 0 0 0 0.3800 0 1.00000 1.00000 1.00000 0 0 0 0 0 0 0 0 0
  Ca1 Ca+2 0.00000 0.00000 0.00000 0.57000 1.00000
   F1  F-1 0.25000 0.25000 0.25000 0.81000 1.00000
Weberite
  7  2.078 0.19668 0.000054998 7.07200 10.00019 7.29000 90.0000 90.0000 90.0000 150.8407 0 1001 14.0000 0 0 0 0 0.3500 0 0.90000 1.00000 1.00000 0 0 0 0 0 0 0 0 0
  Na1 Na+1 0.25000 0.25000 0.75000 1.00000 1.00000
  Na2 Na+1 0.00000 0.00000 0.00000 1.00000 1.00000
  Mg1 Mg+2 0.25000 0.25000 0.25000 1.00000 1.00000
  Al1 Al+3 0.00000 0.00000 0.50000 1.00000 1.00000
   F1  F-1 0.00000 0.25000 0.13620 1.00000 1.00000
   F2  F-1 0.00000 0.41440 0.72130 1.00000 1.00000
   F3  F-1 0.18450 0.38740 0.43040 1.00000 1.00000
Neighborite
  4  0.005 0.06799 0.000000712 5.48800 7.68697 5.36000 90.0000 90.0000 90.0000 349.9954 0 1001 14.0000 0 0 0 0 0.0035 0 1.00000 1.00000 1.00000 0 0 0 0 0 0 0 0 0
  Na1 Na+1 0.03975 0.25000 0.48800 1.76232 1.00000
  Mg1 Mg+2 0.00000 0.00000 0.00000 0.77457 1.00000
   F1  F-1 0.45470 0.25000 0.58705 3.75440 1.00000
   F2  F-1 0.29105 0.04897 0.21265 1.37148 1.00000
Elpasolite
  4  0.632 0.05724 0.000015363 8.11200 8.11200 8.11200 90.0000 90.0000 90.0000 134.0601 0 1001 14.0000 0 0 0 0 0.3517 0 1.00000 1.00000 1.00000 0 0 0 0 0 0 0 0 0
    K    K 0.25000 0.25000 0.25000 1.22383 1.00000
   Na   Na 0.50000 0.50000 0.50000 0.84484 1.00000
   Al   Al 0.00000 0.00000 0.00000 0.58428 1.00000
    F    F 0.22250 0.00000 0.00000 1.27910 1.00000
K1.58Al11O17
 11  0.000 0.09136 0.000000000 5.60000 5.60000 33.89000 90.0000 90.0000 120.0000 149.9869 0 1001 14.0000 0 0 0 0 0.0010 0 1.00000 1.00000 1.00000 0 0 0 0 0 0 0 0 0
  Al1   Al 0.16712 -0.16712 0.92980 1.00000 1.00000
  Al2   Al 0.00000 0.00000 0.34988 1.00000 1.00000
  Al3   Al 0.00000 0.00000 0.44935 1.00000 1.00000
  Al4   Al 0.00000 0.00000 0.00000 1.00000 1.00000
   O1    O 0.16419 -0.16419 0.23615 1.00000 1.00000
   O2    O 0.15396 -0.15396 0.03384 1.00000 1.00000
   O3    O 0.00000 0.00000 0.09512 1.00000 1.00000
   O4    O 0.00000 0.00000 0.29520 1.00000 1.00000
   O5    O 0.00000 0.00000 0.50000 1.00000 1.00000
   K1    K 0.00000 0.00000 -0.17086 1.00000 0.31000
   K2    K 0.08717 -0.08717 -0.16784 1.00000 0.16000
Villiaumite
  2  0.000 0.06833 0.000000000 4.63300 4.63300 4.63300 90.0000 90.0000 90.0000 90.0000 0 1001 14.0000 0 0 0 0 0.3800 0 1.00000 1.00000 1.00000 0 0 0 0 0 0 0 0 0
   Na   Na 0.00000 0.00000 0.00000 1.00000 1.00000
    F    F 0.50000 0.50000 0.50000 1.00000 1.00000

File: NN_QPA_OSO/XRD_Data/ParamAnalysisData/К1132_250121.txt
SRfactor SZero SDispl STransp + C Wght ESU SF A B C Alpha Beta Gamma NA NB NC P1 P2 P3 U V W Z hh kk ll hk hl kl s1 s2 s3 s4 s5 s6
 5.678 0.02143 0.00000 0
alpha-Al2O3
  2  0.953 0.11270 0.000077135 4.75500 4.75500 13.04822 90.0000 90.0000 120.0000 45.0000 0 1001 14.0000 0 0 0 0 0.3500 0 1.00000 1.00000 1.00000 0 0 0 0 0 0 0 0 0
  Al1 Al+3 0.00000 0.00000 0.35231 0.41294 1.00000
   O1  O-2 0.69360 0.00000 0.25000 0.46190 1.00000
gamma-Al2O3
  4  1.435 0.15222 0.000033342 7.93554 7.93554 7.93554 90.0000 90.0000 90.0000 45.0000 0 1001 14.0000 0 0 0 0 0.3500 0 1.00000 1.00000 1.00000 0 0 0 0 0 0 0 0 0
   O1    O 0.25470 0.25470 0.25470 1.00000 1.00000
  Al1   Al 0.50000 0.50000 0.50000 0.50000 0.58000
  Al2   Al 0.12500 0.12500 0.12500 0.50000 0.84000
  Al3   Al 0.02720 0.02720 0.02720 0.50000 0.17000
Cryolite
  6 84.213 0.29550 0.010784520 5.41163 5.59321 9.46291 90.0000 124.7330 90.0000 181.6906 0 1001 14.0000 0 0 0 0 0.4000 0 0.99480 1.00000 1.00000 0 0 0 0 0 0 0 0 0
  Na1 Na+1 0.50000 0.00000 0.50000 1.75000 1.00000
  Al1 Al+3 0.00000 0.00000 0.00000 0.85000 1.00000
  Na2 Na+1 0.26381 0.45014 0.25169 1.76000 1.00000
   F1  F-1 0.11753 0.04335 0.21892 1.35000 1.00000
   F2  F-1 0.22647 0.73248 0.06272 1.20000 1.00000
   F3  F-1 0.31616 0.17191 0.04480 1.40000 1.00000
Chiolite
  7  0.178 0.11352 0.000004695 7.06000 7.06000 10.40300 90.0000 90.0000 90.0000 80.0109 0 1001 14.0000 0 0 0 0 0.1031 0 0.93000 1.00000 1.00000 0 0 0 0 0 0 0 0 0
  Na1 Na+1 0.00000 0.00000 0.50000 1.55000 1.00000
  Na2 Na+1 0.27700 0.77700 0.25000 1.70000 1.00000
  Al1 Al+3 0.00000 0.00000 0.00000 1.40000 1.00000
  Al2 Al+3 0.00000 0.50000 0.00000 0.88000 1.00000
   F1  F-1 0.00000 0.00000 0.17700 1.70000 1.00000
   F2  F-1 0.06400 0.24541 0.00000 1.70000 1.00000
   F3  F-1 0.18200 0.54000 0.12100 1.50000 1.00000
NaCa(AlF6)
 18  0.744 0.16128 0.000006262 8.79500 5.14523 20.37843 90.0000 91.5000 90.0000 30.0000 0 1001 14.0000 0 0 0 0 0.4000 0 1.00000 1.00000 1.00000 0 0 0 0 0 0 0 0 0
  Na1 Na+1 0.96680 0.26430 0.16817 2.20000 1.00000
  Na2 Na+1 0.95810 0.28340 0.43130 2.20000 1.00000
  Ca1 Ca+2 0.63030 0.24750 0.31913 0.85000 1.00000
  Ca2 Ca+2 0.62570 0.31190 0.56412 0.85000 1.00000
  Al1 Al+3 0.24880 0.26355 0.32890 1.67000 1.00000
  Al2 Al+3 0.24280 0.18030 0.55880 1.67000 1.00000
   F1  F-1 0.62900 0.62610 0.47770 1.46000 1.00000
   F2  F-1 0.58630 0.61370 0.63970 1.46000 1.00000
   F3  F-1 0.73380 0.08270 0.48240 1.46000 1.00000
   F4  F-1 0.38090 0.10030 0.26260 1.46000 1.00000
   F5  F-1 0.16250 -0.02470 0.63280 1.46000 1.00000
   F6  F-1 0.16430 0.43770 0.38140 1.46000 1.00000
   F7  F-1 0.23570 0.46690 0.62290 1.46000 1.00000
   F8  F-1 0.57860 0.59440 0.88210 1.46000 1.00000
   F9  F-1 0.91320 0.64040 0.22600 1.46000 1.00000
  F10  F-1 0.74030 0.02170 0.23070 1.46000 1.00000
  F11  F-1 0.75510 0.03340 0.62590 1.46000 1.00000
  F12  F-1 0.07480 0.27900 0.53980 1.46000 1.00000
Na2Ca3Al2F14
  6  0.013 0.04897 0.000000077 10.25400 10.25400 10.25400 90.0000 90.0000 90.0000 350.0000 0 1001 14.0000 0 0 0 0 0.0010 0 0.72000 1.00000 1.00000 0 0 0 0 0 0 0 0 0
  Ca1 Ca+2 0.46670 0.00000 0.25000 0.70000 1.00000
  Al1 Al+3 0.24820 0.24820 0.24820 1.49999 1.00000
  Na1 Na+1 0.08470 0.08470 0.08470 0.70000 1.00000
   F1  F-1 0.13870 0.30620 0.12060 0.70000 1.00000
   F2  F-1 0.36400 0.36270 0.18730 0.70000 1.00000
   F3  F-1 0.46140 0.46140 0.46140 1.50000 1.00000
Fluorite
  2  5.582 0.04475 0.001384460 5.46716 5.46716 5.46716 90.0000 90.0000 90.0000 239.7084 0 1001 14.0000 0 0 0 0 0.3800 0 1.00000 1.00000 1.00000 0 0 0 0 0 0 0 0 0
  Ca1 Ca+2 0.00000 0.00000 0.00000 0.57000 1.00000
   F1  F-1 0.25000 0.25000 0.25000 0.81000 1.00000
Weberite
  7  0.027 0.05025 0.000000713 7.07200 10.02000 7.29185 90.0000 90.0000 90.0000 500.0000 0 1001 14.0000 0 0 0 0 0.0010 0 0.90000 1.00000 1.00000 0 0 0 0 0 0 0 0 0
  Na1 Na+1 0.25000 0.25000 0.75000 1.00000 1.00000
  Na2 Na+1 0.00000 0.00000 0.00000 1.00000 1.00000
  Mg1 Mg+2 0.25000 0.25000 0.25000 1.00000 1.00000
  Al1 Al+3 0.00000 0.00000 0.50000 1.00000 1.00000
   F1  F-1 0.00000 0.25000 0.13620 1.00000 1.00000
   F2  F-1 0.00000 0.41440 0.72130 1.00000 1.00000
   F3  F-1 0.18450 0.38740 0.43040 1.00000 1.00000
Neighborite
  4  0.150 0.07756 0.000020065 5.50000 7.68931 5.37879 90.0000 90.0000 90.0000 350.0000 0 1001 14.0000 0 0 0 0 0.0010 0 1.00000 1.00000 1.00000 0 0 0 0 0 0 0 0 0
  Na1 Na+1 0.03975 0.25000 0.48800 1.76232 1.00000
  Mg1 Mg+2 0.00000 0.00000 0.00000 0.77457 1.00000
   F1  F-1 0.45470 0.25000 0.58705 3.75440 1.00000
   F2  F-1 0.29105 0.04897 0.21265 1.37148 1.00000
Elpasolite
  4  3.551 0.06736 0.000087007 8.10941 8.10941 8.10941 90.0000 90.0000 90.0000 60.0000 0 1001 14.0000 0 0 0 0 0.4000 0 1.00000 1.00000 1.00000 0 0 0 0 0 0 0 0 0
    K    K 0.25000 0.25000 0.25000 1.22383 1.00000
   Na   Na 0.50000 0.50000 0.50000 0.84484 1.00000
   Al   Al 0.00000 0.00000 0.00000 0.58428 1.00000
    F    F 0.22250 0.00000 0.00000 1.27910 1.00000
K1.58Al11O17
 11  3.154 0.15929 0.000022784 5.60203 5.60203 34.08211 90.0000 90.0000 120.0000 45.0000 0 1001 14.0000 0 0 0 0 0.3090 0 1.00000 1.00000 1.00000 0 0 0 0 0 0 0 0 0
  Al1   Al 0.16712 -0.16712 0.92980 1.00000 1.00000
  Al2   Al 0.00000 0.00000 0.34988 1.00000 1.00000
  Al3   Al 0.00000 0.00000 0.44935 1.00000 1.00000
  Al4   Al 0.00000 0.00000 0.00000 1.00000 1.00000
   O1    O 0.16419 -0.16419 0.23615 1.00000 1.00000
   O2    O 0.15396 -0.15396 0.03384 1.00000 1.00000
   O3    O 0.00000 0.00000 0.09512 1.00000 1.00000
   O4    O 0.00000 0.00000 0.29520 1.00000 1.00000
   O5    O 0.00000 0.00000 0.50000 1.00000 1.00000
   K1    K 0.00000 0.00000 -0.17086 1.00000 0.31000
   K2    K 0.08717 -0.08717 -0.16784 1.00000 0.16000
Villiaumite
  2  0.000 0.03628 0.000000000 4.64000 4.64000 4.64000 90.0000 90.0000 90.0000 170.0000 0 1001 14.0000 0 0 0 0 0.0010 0 1.00000 1.00000 1.00000 0 0 0 0 0 0 0 0 0
   Na   Na 0.00000 0.00000 0.00000 1.00000 1.00000
    F    F 0.50000 0.50000 0.50000 1.00000 1.00000

File: NN_QPA_OSO/XRD_Data/ParamAnalysisData/К1585_250121.txt
SRfactor SZero SDispl STransp + C Wght ESU SF A B C Alpha Beta Gamma NA NB NC P1 P2 P3 U V W Z hh kk ll hk hl kl s1 s2 s3 s4 s5 s6
 5.933 0.01484 0.00000 0
alpha-Al2O3
  2  0.645 0.11113 0.000051780 4.75500 4.75500 13.05000 90.0000 90.0000 120.0000 45.0002 0 1001 14.0000 0 0 0 0 0.3500 0 1.00000 1.00000 1.00000 0 0 0 0 0 0 0 0 0
  Al1 Al+3 0.00000 0.00000 0.35231 0.41294 1.00000
   O1  O-2 0.69360 0.00000 0.25000 0.46190 1.00000
gamma-Al2O3
  4  0.831 0.13936 0.000019194 7.92943 7.92943 7.92943 90.0000 90.0000 90.0000 45.0003 0 1001 14.0000 0 0 0 0 0.3500 0 1.00000 1.00000 1.00000 0 0 0 0 0 0 0 0 0
   O1    O 0.25470 0.25470 0.25470 1.00000 1.00000
  Al1   Al 0.50000 0.50000 0.50000 0.50000 0.58000
  Al2   Al 0.12500 0.12500 0.12500 0.50000 0.84000
  Al3   Al 0.02720 0.02720 0.02720 0.50000 0.17000
Cryolite
  6 85.275 0.33702 0.010836768 5.41165 5.59134 9.46351 90.0000 124.7555 90.0000 203.2636 0 1001 14.0000 0 0 0 0 0.3681 0 0.99036 1.00000 1.00000 0 0 0 0 0 0 0 0 0
  Na1 Na+1 0.50000 0.00000 0.50000 1.75000 1.00000
  Al1 Al+3 0.00000 0.00000 0.00000 0.85000 1.00000
  Na2 Na+1 0.26426 0.44884 0.25150 1.76000 1.00000
   F1  F-1 0.11691 0.04310 0.21905 1.35000 1.00000
   F2  F-1 0.22695 0.73323 0.06196 1.20000 1.00000
   F3  F-1 0.31382 0.17207 0.04345 1.40000 1.00000
Chiolite
  7  0.154 0.17255 0.000004035 7.06000 7.06000 10.40299 90.0000 90.0000 90.0000 80.4035 0 1001 14.0000 0 0 0 0 0.3994 0 0.99999 1.00000 1.00000 0 0 0 0 0 0 0 0 0
  Na1 Na+1 0.00000 0.00000 0.50000 1.55000 1.00000
  Na2 Na+1 0.27700 0.77700 0.25000 1.70000 1.00000
  Al1 Al+3 0.00000 0.00000 0.00000 1.40000 1.00000
  Al2 Al+3 0.00000 0.50000 0.00000 0.88000 1.00000
   F1  F-1 0.00000 0.00000 0.17700 1.70000 1.00000
   F2  F-1 0.06400 0.25200 0.00000 1.70000 1.00000
   F3  F-1 0.18200 0.54000 0.12100 1.50000 1.00000
NaCa(AlF6)
 18  1.910 0.14883 0.000015798 8.72278 5.21000 20.46000 90.0000 90.9522 90.0000 30.0018 0 1001 14.0000 0 0 0 0 0.4000 0 1.00000 1.00000 1.00000 0 0 0 0 0 0 0 0 0
  Na1 Na+1 0.98680 0.24430 0.17158 2.20000 1.00000
  Na2 Na+1 0.97810 0.28340 0.45130 2.20000 1.00000
  Ca1 Ca+2 0.63030 0.24750 0.31243 0.85000 1.00000
  Ca2 Ca+2 0.62570 0.31190 0.56176 0.85000 1.00000
  Al1 Al+3 0.24880 0.24610 0.32890 1.67000 1.00000
  Al2 Al+3 0.24280 0.18030 0.55880 1.67000 1.00000
   F1  F-1 0.62900 0.62610 0.47770 1.46000 1.00000
   F2  F-1 0.58630 0.61370 0.63970 1.46000 1.00000
   F3  F-1 0.73380 0.08270 0.48240 1.46000 1.00000
   F4  F-1 0.38090 0.10030 0.26260 1.46000 1.00000
   F5  F-1 0.16250 -0.02470 0.63280 1.46000 1.00000
   F6  F-1 0.16430 0.43770 0.38140 1.46000 1.00000
   F7  F-1 0.23570 0.46690 0.62290 1.46000 1.00000
   F8  F-1 0.57860 0.59440 0.88210 1.46000 1.00000
   F9  F-1 0.91320 0.64040 0.22600 1.46000 1.00000
  F10  F-1 0.74030 0.02170 0.23070 1.46000 1.00000
  F11  F-1 0.75510 0.03340 0.62590 1.46000 1.00000
  F12  F-1 0.07480 0.27900 0.53980 1.46000 1.00000
Na2Ca3Al2F14
  6  0.201 0.12467 0.000001204 10.25400 10.25400 10.25400 90.0000 90.0000 90.0000 65.0530 0 1001 14.0000 0 0 0 0 0.3999 0 0.72001 1.00000 1.00000 0 0 0 0 0 0 0 0 0
  Ca1 Ca+2 0.46670 0.00000 0.25000 0.70009 1.00000
  Al1 Al+3 0.24820 0.24820 0.24820 0.70009 1.00000
  Na1 Na+1 0.08470 0.08470 0.08470 0.70009 1.00000
   F1  F-1 0.13870 0.30620 0.12060 0.70009 1.00000
   F2  F-1 0.36400 0.36270 0.18730 0.70009 1.00000
   F3  F-1 0.46140 0.46140 0.46140 0.70009 1.00000
Fluorite
  2  5.128 0.04469 0.001262125 5.46613 5.46613 5.46613 90.0000 90.0000 90.0000 225.7601 0 1001 14.0000 0 0 0 0 0.3422 0 1.00000 1.00000 1.00000 0 0 0 0 0 0 0 0 0
  Ca1 Ca+2 0.00000 0.00000 0.00000 0.57000 1.00000
   F1  F-1 0.25000 0.25000 0.25000 0.81000 1.00000
Weberite
  7  0.000 0.06255 0.000000000 7.05355 9.99160 7.29065 90.0000 90.0000 90.0000 477.3983 0 1001 14.0000 0 0 0 0 0.0235 0 0.90001 1.00000 1.00000 0 0 0 0 0 0 0 0 0
  Na1 Na+1 0.25000 0.25000 0.75000 1.00000 1.00000
  Na2 Na+1 0.00000 0.00000 0.00000 1.00000 1.00000
  Mg1 Mg+2 0.25000 0.25000 0.25000 1.00000 1.00000
  Al1 Al+3 0.00000 0.00000 0.50000 1.00000 1.00000
   F1  F-1 0.00000 0.25000 0.13620 1.00000 1.00000
   F2  F-1 0.00000 0.41440 0.72130 1.00000 1.00000
   F3  F-1 0.18450 0.38740 0.43040 1.00000 1.00000
Neighborite
  4  1.038 0.15279 0.000137583 5.48800 7.68687 5.38128 90.0000 90.0000 90.0000 349.9964 0 1001 14.0000 0 0 0 0 0.3000 0 1.00000 1.00000 1.00000 0 0 0 0 0 0 0 0 0
  Na1 Na+1 0.03975 0.25000 0.48800 1.76232 1.00000
  Mg1 Mg+2 0.00000 0.00000 0.00000 0.77457 1.00000
   F1  F-1 0.45470 0.25000 0.58705 3.75440 1.00000
   F2  F-1 0.29105 0.04897 0.21265 1.37148 1.00000
Elpasolite
  4  4.644 0.06914 0.000112874 8.10895 8.10895 8.10895 90.0000 90.0000 90.0000 69.6211 0 1001 14.0000 0 0 0 0 0.4000 0 1.00000 1.00000 1.00000 0 0 0 0 0 0 0 0 0
    K    K 0.25000 0.25000 0.25000 1.22383 1.00000
   Na   Na 0.50000 0.50000 0.50000 0.84484 1.00000
   Al   Al 0.00000 0.00000 0.00000 0.58428 1.00000
    F    F 0.22250 0.00000 0.00000 1.27910 1.00000
K1.58Al11O17
 11  0.174 0.12100 0.000001256 5.60024 5.60024 33.89000 90.0000 90.0000 120.0000 149.9994 0 1001 14.0000 0 0 0 0 0.3696 0 1.00000 1.00000 1.00000 0 0 0 0 0 0 0 0 0
  Al1   Al 0.16712 -0.16712 0.92980 1.00000 1.00000
  Al2   Al 0.00000 0.00000 0.34988 1.00000 1.00000
  Al3   Al 0.00000 0.00000 0.44935 1.00000 1.00000
  Al4   Al 0.00000 0.00000 0.00000 1.00000 1.00000
   O1    O 0.16419 -0.16419 0.23615 1.00000 1.00000
   O2    O 0.15396 -0.15396 0.03384 1.00000 1.00000
   O3    O 0.00000 0.00000 0.09512 1.00000 1.00000
   O4    O 0.00000 0.00000 0.29520 1.00000 1.00000
   O5    O 0.00000 0.00000 0.50000 1.00000 1.00000
   K1    K 0.00000 0.00000 -0.17086 1.00000 0.31000
   K2    K 0.08717 -0.08717 -0.16784 1.00000 0.16000
Villiaumite
  2  0.000 0.07079 0.000000000 4.64000 4.64000 4.64000 90.0000 90.0000 90.0000 90.0172 0 1001 14.0000 0 0 0 0 0.3800 0 1.00000 1.00000 1.00000 0 0 0 0 0 0 0 0 0
   Na   Na 0.00000 0.00000 0.00000 1.00000 1.00000
    F    F 0.50000 0.50000 0.50000 1.00000 1.00000

File: NN_QPA_OSO/XRD_Data/ParamAnalysisData/К173_210121.txt
SRfactor SZero SDispl STransp + C Wght ESU SF A B C Alpha Beta Gamma NA NB NC P1 P2 P3 U V W Z hh kk ll hk hl kl s1 s2 s3 s4 s5 s6
 5.543 0.01097 0.00000 0
alpha-Al2O3
  2  0.684 0.10806 0.000055612 4.77000 4.77000 13.03911 90.0000 90.0000 120.0000 45.0002 0 1001 14.0000 0 0 0 0 0.3500 0 1.00000 1.00000 1.00000 0 0 0 0 0 0 0 0 0
  Al1 Al+3 0.00000 0.00000 0.35231 0.41294 1.00000
   O1  O-2 0.69360 0.00000 0.25000 0.46190 1.00000
gamma-Al2O3
  4  2.119 0.15913 0.000050244 7.90530 7.90530 7.90530 90.0000 90.0000 90.0000 45.0000 0 1001 14.0000 0 0 0 0 0.3500 0 1.00000 1.00000 1.00000 0 0 0 0 0 0 0 0 0
   O1    O 0.25470 0.25470 0.25470 1.00000 1.00000
  Al1   Al 0.50000 0.50000 0.50000 0.50000 0.58000
  Al2   Al 0.12500 0.12500 0.12500 0.50000 0.84000
  Al3   Al 0.02720 0.02720 0.02720 0.50000 0.17000
Cryolite
  6 45.565 0.24908 0.005890038 5.41253 5.59056 9.46353 90.0000 124.7425 90.0000 161.9703 0 1001 14.0000 0 0 0 0 0.3971 0 1.01087 1.00000 1.00000 0 0 0 0 0 0 0 0 0
  Na1 Na+1 0.50000 0.00000 0.50000 1.75000 1.00000
  Al1 Al+3 0.00000 0.00000 0.00000 0.85000 1.00000
  Na2 Na+1 0.26974 0.44873 0.25700 1.76000 1.00000
   F1  F-1 0.11440 0.04641 0.21668 1.35000 1.00000
   F2  F-1 0.22300 0.73040 0.05961 1.20000 1.00000
   F3  F-1 0.31525 0.17690 0.04579 1.40000 1.00000
Chiolite
  7 36.436 0.24190 0.000979052 7.03848 7.03848 10.38634 90.0000 90.0000 90.0000 98.3327 0 1001 14.0000 0 0 0 0 0.4000 0 0.98745 1.00000 1.00000 0 0 0 0 0 0 0 0 0
  Na1 Na+1 0.00000 0.00000 0.50000 1.55000 1.00000
  Na2 Na+1 0.27700 0.77700 0.25000 1.70000 1.00000
  Al1 Al+3 0.00000 0.00000 0.00000 1.40000 1.00000
  Al2 Al+3 0.00000 0.50000 0.00000 0.88000 1.00000
   F1  F-1 0.00000 0.00000 0.17325 1.70000 1.00000
   F2  F-1 0.06113 0.24838 0.00000 1.70000 1.00000
   F3  F-1 0.17813 0.53657 0.11875 1.50000 1.00000
NaCa(AlF6)
 18  1.207 0.17989 0.000010245 8.79500 5.15111 20.35973 90.0000 91.4818 90.0000 30.0011 0 1001 14.0000 0 0 0 0 0.4000 0 1.00000 1.00000 1.00000 0 0 0 0 0 0 0 0 0
  Na1 Na+1 0.98680 0.24430 0.17094 2.20000 1.00000
  Na2 Na+1 0.97810 0.28340 0.43187 2.20000 1.00000
  Ca1 Ca+2 0.63030 0.24750 0.31667 0.85000 1.00000
  Ca2 Ca+2 0.62570 0.31190 0.57224 0.85000 1.00000
  Al1 Al+3 0.24880 0.24610 0.30890 1.67000 1.00000
  Al2 Al+3 0.24280 0.18030 0.55880 1.67000 1.00000
   F1  F-1 0.62900 0.62610 0.47770 1.46000 1.00000
   F2  F-1 0.58630 0.61370 0.63970 1.46000 1.00000
   F3  F-1 0.73380 0.08270 0.48240 1.46000 1.00000
   F4  F-1 0.38090 0.10030 0.26260 1.46000 1.00000
   F5  F-1 0.16250 -0.02470 0.63280 1.46000 1.00000
   F6  F-1 0.16430 0.43770 0.38140 1.46000 1.00000
   F7  F-1 0.23570 0.46690 0.62290 1.46000 1.00000
   F8  F-1 0.57860 0.59440 0.88210 1.46000 1.00000
   F9  F-1 0.91320 0.64040 0.22600 1.46000 1.00000
  F10  F-1 0.74030 0.02170 0.23070 1.46000 1.00000
  F11  F-1 0.75510 0.03340 0.62590 1.46000 1.00000
  F12  F-1 0.07480 0.27900 0.53980 1.46000 1.00000
Na2Ca3Al2F14
  6 11.116 0.14783 0.000067788 10.25023 10.25023 10.25023 90.0000 90.0000 90.0000 83.1984 0 1001 14.0000 0 0 0 0 0.4000 0 0.78085 1.00000 1.00000 0 0 0 0 0 0 0 0 0
  Ca1 Ca+2 0.46670 0.00000 0.25000 0.92244 1.00000
  Al1 Al+3 0.24820 0.24820 0.24820 0.96214 1.00000
  Na1 Na+1 0.08470 0.08470 0.08470 1.47250 1.00000
   F1  F-1 0.13870 0.30620 0.12060 1.39285 1.00000
   F2  F-1 0.36400 0.36270 0.18730 1.49998 1.00000
   F3  F-1 0.46140 0.46140 0.46140 1.50000 1.00000
Fluorite
  2  0.092 0.03757 0.000023063 5.46900 5.46900 5.46900 90.0000 90.0000 90.0000 60.0006 0 1001 14.0000 0 0 0 0 0.3800 0 1.00000 1.00000 1.00000 0 0 0 0 0 0 0 0 0
  Ca1 Ca+2 0.00000 0.00000 0.00000 0.57000 1.00000
   F1  F-1 0.25000 0.25000 0.25000 0.81000 1.00000
Weberite
  7  2.427 0.18827 0.000065321 7.07200 9.99212 7.29000 90.0000 90.0000 90.0000 150.3677 0 1001 14.0000 0 0 0 0 0.3500 0 0.90000 1.00000 1.00000 0 0 0 0 0 0 0 0 0
  Na1 Na+1 0.25000 0.25000 0.75000 1.00000 1.00000
  Na2 Na+1 0.00000 0.00000 0.00000 1.00000 1.00000
  Mg1 Mg+2 0.25000 0.25000 0.25000 1.00000 1.00000
  Al1 Al+3 0.00000 0.00000 0.50000 1.00000 1.00000
   F1  F-1 0.00000 0.25000 0.13620 1.00000 1.00000
   F2  F-1 0.00000 0.41440 0.72130 1.00000 1.00000
   F3  F-1 0.18450 0.38740 0.43040 1.00000 1.00000
Neighborite
  4  0.000 0.08568 0.000000000 5.48800 7.69000 5.36000 90.0000 90.0000 90.0000 349.9994 0 1001 14.0000 0 0 0 0 0.1007 0 1.00000 1.00000 1.00000 0 0 0 0 0 0 0 0 0
  Na1 Na+1 0.03975 0.25000 0.48800 1.76232 1.00000
  Mg1 Mg+2 0.00000 0.00000 0.00000 0.77457 1.00000
   F1  F-1 0.45470 0.25000 0.58705 3.75440 1.00000
   F2  F-1 0.29105 0.04897 0.21265 1.37148 1.00000
Elpasolite
  4  0.327 0.04543 0.000008105 8.10616 8.10616 8.10616 90.0000 90.0000 90.0000 136.1729 0 1001 14.0000 0 0 0 0 0.1653 0 1.00000 1.00000 1.00000 0 0 0 0 0 0 0 0 0
    K    K 0.25000 0.25000 0.25000 1.22383 1.00000
   Na   Na 0.50000 0.50000 0.50000 0.84484 1.00000
   Al   Al 0.00000 0.00000 0.00000 0.58428 1.00000
    F    F 0.22250 0.00000 0.00000 1.27910 1.00000
K1.58Al11O17
 11  0.026 0.08549 0.000000190 5.61020 5.61020 34.15055 90.0000 90.0000 120.0000 149.9730 0 1001 14.0000 0 0 0 0 0.0013 0 1.00000 1.00000 1.00000 0 0 0 0 0 0 0 0 0
  Al1   Al 0.16712 -0.16712 0.92980 1.00000 1.00000
  Al2   Al 0.00000 0.00000 0.34988 1.00000 1.00000
  Al3   Al 0.00000 0.00000 0.44935 1.00000 1.00000
  Al4   Al 0.00000 0.00000 0.00000 1.00000 1.00000
   O1    O 0.16419 -0.16419 0.23615 1.00000 1.00000
   O2    O 0.15396 -0.15396 0.03384 1.00000 1.00000
   O3    O 0.00000 0.00000 0.09512 1.00000 1.00000
   O4    O 0.00000 0.00000 0.29520 1.00000 1.00000
   O5    O 0.00000 0.00000 0.50000 1.00000 1.00000
   K1    K 0.00000 0.00000 -0.17086 1.00000 0.31000
   K2    K 0.08717 -0.08717 -0.16784 1.00000 0.16000
Villiaumite
  2  0.000 0.07181 0.000000000 4.64000 4.64000 4.64000 90.0000 90.0000 90.0000 90.0000 0 1001 14.0000 0 0 0 0 0.3800 0 1.00000 1.00000 1.00000 0 0 0 0 0 0 0 0 0
   Na   Na 0.00000 0.00000 0.00000 1.00000 1.00000
    F    F 0.50000 0.50000 0.50000 1.00000 1.00000

File: NN_QPA_OSO/XRD_Data/ParamAnalysisData/К180_210121.txt
SRfactor SZero SDispl STransp + C Wght ESU SF A B C Alpha Beta Gamma NA NB NC P1 P2 P3 U V W Z hh kk ll hk hl kl s1 s2 s3 s4 s5 s6
 5.754 0.02321 0.00000 0
alpha-Al2O3
  2  0.394 0.11288 0.000031949 4.75500 4.75500 13.04854 90.0000 90.0000 120.0000 45.0004 0 1001 14.0000 0 0 0 0 0.3500 0 1.00000 1.00000 1.00000 0 0 0 0 0 0 0 0 0
  Al1 Al+3 0.00000 0.00000 0.35231 0.41294 1.00000
   O1  O-2 0.69360 0.00000 0.25000 0.46190 1.00000
gamma-Al2O3
  4  1.885 0.17675 0.000044384 7.90000 7.90000 7.90000 90.0000 90.0000 90.0000 45.0000 0 1001 14.0000 0 0 0 0 0.3500 0 1.00000 1.00000 1.00000 0 0 0 0 0 0 0 0 0
   O1    O 0.25470 0.25470 0.25470 1.00000 1.00000
  Al1   Al 0.50000 0.50000 0.50000 0.50000 0.58000
  Al2   Al 0.12500 0.12500 0.12500 0.50000 0.84000
  Al3   Al 0.02720 0.02720 0.02720 0.50000 0.17000
Cryolite
  6 35.738 0.21664 0.004579524 5.41205 5.59060 9.46368 90.0000 124.7395 90.0000 204.5587 0 1001 14.0000 0 0 0 0 0.3833 0 1.01027 1.00000 1.00000 0 0 0 0 0 0 0 0 0
  Na1 Na+1 0.50000 0.00000 0.50000 1.75000 1.00000
  Al1 Al+3 0.00000 0.00000 0.00000 0.85000 1.00000
  Na2 Na+1 0.26989 0.44851 0.25700 1.76000 1.00000
   F1  F-1 0.11760 0.04798 0.22018 1.35000 1.00000
   F2  F-1 0.22070 0.73199 0.05891 1.20000 1.00000
   F3  F-1 0.31288 0.17557 0.04517 1.40000 1.00000
Chiolite
  7 47.515 0.25570 0.001265537 7.03882 7.03882 10.38597 90.0000 90.0000 90.0000 162.8135 0 1001 14.0000 0 0 0 0 0.4000 0 0.99183 1.00000 1.00000 0 0 0 0 0 0 0 0 0
  Na1 Na+1 0.00000 0.00000 0.50000 1.55000 1.00000
  Na2 Na+1 0.27700 0.77700 0.25000 1.70000 1.00000
  Al1 Al+3 0.00000 0.00000 0.00000 1.40000 1.00000
  Al2 Al+3 0.00000 0.50000 0.00000 0.88000 1.00000
   F1  F-1 0.00000 0.00000 0.17319 1.70000 1.00000
   F2  F-1 0.06158 0.24776 0.00000 1.70000 1.00000
   F3  F-1 0.17823 0.53652 0.11869 1.50000 1.00000
NaCa(AlF6)
 18  1.370 0.19476 0.000011476 8.79500 5.14867 20.46000 90.0000 91.5000 90.0000 30.0005 0 1001 14.0000 0 0 0 0 0.4000 0 1.00000 1.00000 1.00000 0 0 0 0 0 0 0 0 0
  Na1 Na+1 0.98680 0.24430 0.18441 2.20000 1.00000
  Na2 Na+1 0.97810 0.28340 0.43437 2.20000 1.00000
  Ca1 Ca+2 0.63030 0.22751 0.31168 0.85000 1.00000
  Ca2 Ca+2 0.62570 0.31190 0.57230 0.85000 1.00000
  Al1 Al+3 0.26880 0.24610 0.30890 1.67000 1.00000
  Al2 Al+3 0.26280 0.18030 0.55880 1.67000 1.00000
   F1  F-1 0.62900 0.62610 0.47770 1.46000 1.00000
   F2  F-1 0.58630 0.61370 0.63970 1.46000 1.00000
   F3  F-1 0.73380 0.08270 0.48240 1.46000 1.00000
   F4  F-1 0.38090 0.10030 0.26260 1.46000 1.00000
   F5  F-1 0.16250 -0.02470 0.63280 1.46000 1.00000
   F6  F-1 0.16430 0.43770 0.38140 1.46000 1.00000
   F7  F-1 0.23570 0.46690 0.62290 1.46000 1.00000
   F8  F-1 0.57860 0.59440 0.88210 1.46000 1.00000
   F9  F-1 0.91320 0.64040 0.22600 1.46000 1.00000
  F10  F-1 0.74030 0.02170 0.23070 1.46000 1.00000
  F11  F-1 0.75510 0.03340 0.62590 1.46000 1.00000
  F12  F-1 0.07480 0.27900 0.53980 1.46000 1.00000
Na2Ca3Al2F14
  6 10.965 0.14095 0.000066250 10.25211 10.25211 10.25211 90.0000 90.0000 90.0000 128.7161 0 1001 14.0000 0 0 0 0 0.4000 0 0.80645 1.00000 1.00000 0 0 0 0 0 0 0 0 0
  Ca1 Ca+2 0.46670 0.00000 0.25000 0.70962 1.00000
  Al1 Al+3 0.24820 0.24820 0.24820 0.85940 1.00000
  Na1 Na+1 0.08470 0.08470 0.08470 1.49999 1.00000
   F1  F-1 0.13870 0.30620 0.12060 1.27145 1.00000
   F2  F-1 0.36400 0.36270 0.18730 1.49999 1.00000
   F3  F-1 0.46140 0.46140 0.46140 1.49999 1.00000
Fluorite
  2  0.070 0.03431 0.000017322 5.46900 5.46900 5.46900 90.0000 90.0000 90.0000 60.0000 0 1001 14.0000 0 0 0 0 0.3800 0 1.00000 1.00000 1.00000 0 0 0 0 0 0 0 0 0
  Ca1 Ca+2 0.00000 0.00000 0.00000 0.57000 1.00000
   F1  F-1 0.25000 0.25000 0.25000 0.81000 1.00000
Weberite
  7  1.571 0.17933 0.000041939 7.07200 9.98463 7.29000 90.0000 90.0000 90.0000 264.9508 0 1001 14.0000 0 0 0 0 0.3500 0 0.90000 1.00000 1.00000 0 0 0 0 0 0 0 0 0
  Na1 Na+1 0.25000 0.25000 0.75000 1.00000 1.00000
  Na2 Na+1 0.00000 0.00000 0.00000 1.00000 1.00000
  Mg1 Mg+2 0.25000 0.25000 0.25000 1.00000 1.00000
  Al1 Al+3 0.00000 0.00000 0.50000 1.00000 1.00000
   F1  F-1 0.00000 0.25000 0.13620 1.00000 1.00000
   F2  F-1 0.00000 0.41440 0.72130 1.00000 1.00000
   F3  F-1 0.18450 0.38740 0.43040 1.00000 1.00000
Neighborite
  4  0.011 0.06763 0.000001509 5.50000 7.68408 5.36298 90.0000 90.0000 90.0000 349.9989 0 1001 14.0000 0 0 0 0 0.0010 0 1.00000 1.00000 1.00000 0 0 0 0 0 0 0 0 0
  Na1 Na+1 0.03975 0.25000 0.48800 1.76232 1.00000
  Mg1 Mg+2 0.00000 0.00000 0.00000 0.77457 1.00000
   F1  F-1 0.45470 0.25000 0.58705 3.75440 1.00000
   F2  F-1 0.29105 0.04897 0.21265 1.37148 1.00000
Elpasolite
  4  0.480 0.04940 0.000011753 8.11200 8.11200 8.11200 90.0000 90.0000 90.0000 154.2171 0 1001 14.0000 0 0 0 0 0.2752 0 1.00000 1.00000 1.00000 0 0 0 0 0 0 0 0 0
    K    K 0.25000 0.25000 0.25000 1.22383 1.00000
   Na   Na 0.50000 0.50000 0.50000 0.84484 1.00000
   Al   Al 0.00000 0.00000 0.00000 0.58428 1.00000
    F    F 0.22250 0.00000 0.00000 1.27910 1.00000
K1.58Al11O17
 11  0.000 0.08866 0.000000000 5.60833 5.60833 33.89000 90.0000 90.0000 120.0000 149.7092 0 1001 14.0000 0 0 0 0 0.0010 0 1.00000 1.00000 1.00000 0 0 0 0 0 0 0 0 0
  Al1   Al 0.16712 -0.16712 0.92980 1.00000 1.00000
  Al2   Al 0.00000 0.00000 0.34988 1.00000 1.00000
  Al3   Al 0.00000 0.00000 0.44935 1.00000 1.00000
  Al4   Al 0.00000 0.00000 0.00000 1.00000 1.00000
   O1    O 0.16419 -0.16419 0.23615 1.00000 1.00000
   O2    O 0.15396 -0.15396 0.03384 1.00000 1.00000
   O3    O 0.00000 0.00000 0.09512 1.00000 1.00000
   O4    O 0.00000 0.00000 0.29520 1.00000 1.00000
   O5    O 0.00000 0.00000 0.50000 1.00000 1.00000
   K1    K 0.00000 0.00000 -0.17086 1.00000 0.31000
   K2    K 0.08717 -0.08717 -0.16784 1.00000 0.16000
Villiaumite
  2  0.000 0.07284 0.000000000 4.64000 4.64000 4.64000 90.0000 90.0000 90.0000 90.0000 0 1001 14.0000 0 0 0 0 0.3800 0 1.00000 1.00000 1.00000 0 0 0 0 0 0 0 0 0
   Na   Na 0.00000 0.00000 0.00000 1.00000 1.00000
    F    F 0.50000 0.50000 0.50000 1.00000 1.00000

File: NN_QPA_OSO/XRD_Data/ParamAnalysisData/К1822_260121.txt
SRfactor SZero SDispl STransp + C Wght ESU SF A B C Alpha Beta Gamma NA NB NC P1 P2 P3 U V W Z hh kk ll hk hl kl s1 s2 s3 s4 s5 s6
 5.735 0.01659 0.00000 0
alpha-Al2O3
  2  1.849 0.09351 0.000146522 4.76416 4.76416 13.02629 90.0000 90.0000 120.0000 45.5884 0 1001 14.0000 0 0 0 0 0.1058 0 1.00000 1.00000 1.00000 0 0 0 0 0 0 0 0 0
  Al1 Al+3 0.00000 0.00000 0.35231 0.41294 1.00000
   O1  O-2 0.69360 0.00000 0.25000 0.46190 1.00000
gamma-Al2O3
  4  1.779 0.12287 0.000040880 7.91183 7.91183 7.91183 90.0000 90.0000 90.0000 45.0390 0 1001 14.0000 0 0 0 0 0.0260 0 1.00000 1.00000 1.00000 0 0 0 0 0 0 0 0 0
   O1    O 0.25470 0.25470 0.25470 1.00000 1.00000
  Al1   Al 0.50000 0.50000 0.50000 0.50000 0.58000
  Al2   Al 0.12500 0.12500 0.12500 0.50000 0.84000
  Al3   Al 0.02720 0.02720 0.02720 0.50000 0.17000
Cryolite
  6 53.866 0.26293 0.006773466 5.41108 5.58798 9.46157 90.0000 124.7578 90.0000 181.5230 0 1001 14.0000 0 0 0 0 0.3297 0 1.03101 1.00000 1.00000 0 0 0 0 0 0 0 0 0
  Na1 Na+1 0.50000 0.00000 0.50000 1.75000 1.00000
  Al1 Al+3 0.00000 0.00000 0.00000 0.85000 1.00000
  Na2 Na+1 0.26783 0.44953 0.25502 1.76000 1.00000
   F1  F-1 0.11774 0.04523 0.21870 1.35000 1.00000
   F2  F-1 0.22460 0.73294 0.06032 1.20000 1.00000
   F3  F-1 0.31437 0.17409 0.04556 1.40000 1.00000
Chiolite
  7 22.347 0.21947 0.000582382 7.04783 7.04783 10.37809 90.0000 90.0000 90.0000 131.0067 0 1001 14.0000 0 0 0 0 0.4000 0 0.96487 1.00000 1.00000 0 0 0 0 0 0 0 0 0
  Na1 Na+1 0.00000 0.00000 0.50000 1.55000 1.00000
  Na2 Na+1 0.27700 0.77700 0.25000 1.70000 1.00000
  Al1 Al+3 0.00000 0.00000 0.00000 1.40000 1.00000
  Al2 Al+3 0.00000 0.50000 0.00000 0.88000 1.00000
   F1  F-1 0.00000 0.00000 0.17344 1.70000 1.00000
   F2  F-1 0.06123 0.25037 0.00000 1.70000 1.00000
   F3  F-1 0.17873 0.53682 0.11990 1.50000 1.00000
NaCa(AlF6)
 18  1.860 0.17347 0.000015300 8.79138 5.14505 20.44084 90.0000 91.1065 90.0000 30.0060 0 1001 14.0000 0 0 0 0 0.4000 0 1.00000 1.00000 1.00000 0 0 0 0 0 0 0 0 0
  Na1 Na+1 0.98680 0.24430 0.17036 2.20000 1.00000
  Na2 Na+1 0.97810 0.26427 0.43558 2.20000 1.00000
  Ca1 Ca+2 0.63030 0.24750 0.31174 0.85000 1.00000
  Ca2 Ca+2 0.62570 0.31190 0.56984 0.85000 1.00000
  Al1 Al+3 0.26880 0.24610 0.30890 1.67000 1.00000
  Al2 Al+3 0.26161 0.18030 0.55880 1.67000 1.00000
   F1  F-1 0.62900 0.62610 0.47770 1.46000 1.00000
   F2  F-1 0.58630 0.61370 0.63970 1.46000 1.00000
   F3  F-1 0.73380 0.08270 0.48240 1.46000 1.00000
   F4  F-1 0.38090 0.10030 0.26260 1.46000 1.00000
   F5  F-1 0.16250 -0.02470 0.63280 1.46000 1.00000
   F6  F-1 0.16430 0.43770 0.38140 1.46000 1.00000
   F7  F-1 0.23570 0.46690 0.62290 1.46000 1.00000
   F8  F-1 0.57860 0.59440 0.88210 1.46000 1.00000
   F9  F-1 0.91320 0.64040 0.22600 1.46000 1.00000
  F10  F-1 0.74030 0.02170 0.23070 1.46000 1.00000
  F11  F-1 0.75510 0.03340 0.62590 1.46000 1.00000
  F12  F-1 0.07480 0.27900 0.53980 1.46000 1.00000
Na2Ca3Al2F14
  6 12.915 0.14281 0.000076531 10.25008 10.25008 10.25008 90.0000 90.0000 90.0000 109.4451 0 1001 14.0000 0 0 0 0 0.4000 0 0.83249 1.00000 1.00000 0 0 0 0 0 0 0 0 0
  Ca1 Ca+2 0.46670 0.00000 0.25000 1.09451 1.00000
  Al1 Al+3 0.24820 0.24820 0.24820 0.81926 1.00000
  Na1 Na+1 0.08470 0.08470 0.08470 1.49950 1.00000
   F1  F-1 0.13870 0.30620 0.12060 0.80308 1.00000
   F2  F-1 0.36400 0.36270 0.18730 1.49563 1.00000
   F3  F-1 0.46140 0.46140 0.46140 1.49980 1.00000
Fluorite
  2  0.173 0.03368 0.000042057 5.46900 5.46900 5.46900 90.0000 90.0000 90.0000 60.0039 0 1001 14.0000 0 0 0 0 0.3800 0 1.00000 1.00000 1.00000 0 0 0 0 0 0 0 0 0
  Ca1 Ca+2 0.00000 0.00000 0.00000 0.57000 1.00000
   F1  F-1 0.25000 0.25000 0.25000 0.81000 1.00000
Weberite
  7  1.944 0.17934 0.000050829 7.07200 9.99794 7.29000 90.0000 90.0000 90.0000 153.7364 0 1001 14.0000 0 0 0 0 0.3500 0 0.90000 1.00000 1.00000 0 0 0 0 0 0 0 0 0
  Na1 Na+1 0.25000 0.25000 0.75000 1.00000 1.00000
  Na2 Na+1 0.00000 0.00000 0.00000 1.00000 1.00000
  Mg1 Mg+2 0.25000 0.25000 0.25000 1.00000 1.00000
  Al1 Al+3 0.00000 0.00000 0.50000 1.00000 1.00000
   F1  F-1 0.00000 0.25000 0.13620 1.00000 1.00000
   F2  F-1 0.00000 0.41440 0.72130 1.00000 1.00000
   F3  F-1 0.18450 0.38740 0.43040 1.00000 1.00000
Neighborite
  4  0.000 0.11590 0.000000000 5.48800 7.66500 5.36000 90.0000 90.0000 90.0000 349.9995 0 1001 14.0000 0 0 0 0 0.2999 0 1.00000 1.00000 1.00000 0 0 0 0 0 0 0 0 0
  Na1 Na+1 0.03975 0.25000 0.48800 1.76232 1.00000
  Mg1 Mg+2 0.00000 0.00000 0.00000 0.77457 1.00000
   F1  F-1 0.45470 0.25000 0.58705 3.75440 1.00000
   F2  F-1 0.29105 0.04897 0.21265 1.37148 1.00000
Elpasolite
  4  3.260 0.06192 0.000078389 8.10707 8.10707 8.10707 90.0000 90.0000 90.0000 117.9794 0 1001 14.0000 0 0 0 0 0.3986 0 1.00000 1.00000 1.00000 0 0 0 0 0 0 0 0 0
    K    K 0.25000 0.25000 0.25000 1.22383 1.00000
   Na   Na 0.50000 0.50000 0.50000 0.84484 1.00000
   Al   Al 0.00000 0.00000 0.00000 0.58428 1.00000
    F    F 0.22250 0.00000 0.00000 1.27910 1.00000
K1.58Al11O17
 11  0.007 0.08096 0.000000047 5.60532 5.60532 33.89075 90.0000 90.0000 120.0000 149.9995 0 1001 14.0000 0 0 0 0 0.0010 0 1.00000 1.00000 1.00000 0 0 0 0 0 0 0 0 0
  Al1   Al 0.16712 -0.16712 0.92980 1.00000 1.00000
  Al2   Al 0.00000 0.00000 0.34988 1.00000 1.00000
  Al3   Al 0.00000 0.00000 0.44935 1.00000 1.00000
  Al4   Al 0.00000 0.00000 0.00000 1.00000 1.00000
   O1    O 0.16419 -0.16419 0.23615 1.00000 1.00000
   O2    O 0.15396 -0.15396 0.03384 1.00000 1.00000
   O3    O 0.00000 0.00000 0.09512 1.00000 1.00000
   O4    O 0.00000 0.00000 0.29520 1.00000 1.00000
   O5    O 0.00000 0.00000 0.50000 1.00000 1.00000
   K1    K 0.00000 0.00000 -0.17086 1.00000 0.31000
   K2    K 0.08717 -0.08717 -0.16784 1.00000 0.16000
Villiaumite
  2  0.000 0.07084 0.000000000 4.64000 4.64000 4.64000 90.0000 90.0000 90.0000 90.0002 0 1001 14.0000 0 0 0 0 0.3800 0 1.00000 1.00000 1.00000 0 0 0 0 0 0 0 0 0
   Na   Na 0.00000 0.00000 0.00000 1.00000 1.00000
    F    F 0.50000 0.50000 0.50000 1.00000 1.00000
