Repository: VladimirStanovov/DiffractNet

# DiffractNet
Source code for applying neural networks to x-ray diffraction data

File: NN_QPA_OSO/XRD_Data/ParamAnalysisData/К1879_270121.txt
SRfactor SZero SDispl STransp + C Wght ESU SF A B C Alpha Beta Gamma NA NB NC P1 P2 P3 U V W Z hh kk ll hk hl kl s1 s2 s3 s4 s5 s6
 5.528 0.02099 0.00000 0
alpha-Al2O3
  2  0.583 0.10538 0.000045268 4.75838 4.75838 13.05000 90.0000 90.0000 120.0000 45.0032 0 1001 14.0000 0 0 0 0 0.3500 0 1.00000 1.00000 1.00000 0 0 0 0 0 0 0 0 0
  Al1 Al+3 0.00000 0.00000 0.35231 0.41294 1.00000
   O1  O-2 0.69360 0.00000 0.25000 0.46190 1.00000
gamma-Al2O3
  4  1.151 0.13498 0.000025941 7.91019 7.91019 7.91019 90.0000 90.0000 90.0000 45.0001 0 1001 14.0000 0 0 0 0 0.1414 0 1.00000 1.00000 1.00000 0 0 0 0 0 0 0 0 0
   O1    O 0.25470 0.25470 0.25470 1.00000 1.00000
  Al1   Al 0.50000 0.50000 0.50000 0.50000 0.58000
  Al2   Al 0.12500 0.12500 0.12500 0.50000 0.84000
  Al3   Al 0.02720 0.02720 0.02720 0.50000 0.17000
Cryolite
  6 54.079 0.25651 0.006666587 5.41082 5.58771 9.46089 90.0000 124.7478 90.0000 174.7126 0 1001 14.0000 0 0 0 0 0.3754 0 1.00636 1.00000 1.00000 0 0 0 0 0 0 0 0 0
  Na1 Na+1 0.50000 0.00000 0.50000 1.75000 1.00000
  Al1 Al+3 0.00000 0.00000 0.00000 0.85000 1.00000
  Na2 Na+1 0.26757 0.44902 0.25444 1.76000 1.00000
   F1  F-1 0.11818 0.04445 0.21998 1.35000 1.00000
   F2  F-1 0.22373 0.73292 0.06005 1.20000 1.00000
   F3  F-1 0.31284 0.17316 0.04401 1.40000 1.00000
Chiolite
  7 21.846 0.22438 0.000557495 7.05356 7.05356 10.37274 90.0000 90.0000 90.0000 108.5303 0 1001 14.0000 0 0 0 0 0.4000 0 0.96970 1.00000 1.00000 0 0 0 0 0 0 0 0 0
  Na1 Na+1 0.00000 0.00000 0.50000 1.55000 1.00000
  Na2 Na+1 0.27700 0.77700 0.25000 1.70000 1.00000
  Al1 Al+3 0.00000 0.00000 0.00000 1.40000 1.00000
  Al2 Al+3 0.00000 0.50000 0.00000 0.88000 1.00000
   F1  F-1 0.00000 0.00000 0.17174 1.70000 1.00000
   F2  F-1 0.05933 0.25193 0.00000 1.70000 1.00000
   F3  F-1 0.17927 0.53491 0.11980 1.50000 1.00000
NaCa(AlF6)
 18  1.534 0.15575 0.000012379 8.77111 5.14625 20.46000 90.0000 91.2426 90.0000 30.0044 0 1001 14.0000 0 0 0 0 0.3911 0 1.00000 1.00000 1.00000 0 0 0 0 0 0 0 0 0
  Na1 Na+1 0.98680 0.24430 0.18810 2.20000 1.00000
  Na2 Na+1 0.97810 0.26839 0.45097 2.20000 1.00000
  Ca1 Ca+2 0.63030 0.24750 0.31277 0.85000 1.00000
  Ca2 Ca+2 0.62570 0.31190 0.56850 0.85000 1.00000
  Al1 Al+3 0.26880 0.24610 0.30890 1.67000 1.00000
  Al2 Al+3 0.26280 0.18030 0.55880 1.67000 1.00000
   F1  F-1 0.62900 0.62610 0.47770 1.46000 1.00000
   F2  F-1 0.58630 0.61370 0.63970 1.46000 1.00000
   F3  F-1 0.73380 0.08270 0.48240 1.46000 1.00000
   F4  F-1 0.38090 0.10030 0.26260 1.46000 1.00000
   F5  F-1 0.16250 -0.02470 0.63280 1.46000 1.00000
   F6  F-1 0.16430 0.43770 0.38140 1.46000 1.00000
   F7  F-1 0.23570 0.46690 0.62290 1.46000 1.00000
   F8  F-1 0.57860 0.59440 0.88210 1.46000 1.00000
   F9  F-1 0.91320 0.64040 0.22600 1.46000 1.00000
  F10  F-1 0.74030 0.02170 0.23070 1.46000 1.00000
  F11  F-1 0.75510 0.03340 0.62590 1.46000 1.00000
  F12  F-1 0.07480 0.27900 0.53980 1.46000 1.00000
Na2Ca3Al2F14
  6 14.037 0.13803 0.000081501 10.25185 10.25185 10.25185 90.0000 90.0000 90.0000 134.6614 0 1001 14.0000 0 0 0 0 0.4000 0 0.81410 1.00000 1.00000 0 0 0 0 0 0 0 0 0
  Ca1 Ca+2 0.46670 0.00000 0.25000 0.93892 1.00000
  Al1 Al+3 0.24820 0.24820 0.24820 1.34069 1.00000
  Na1 Na+1 0.08470 0.08470 0.08470 1.49990 1.00000
   F1  F-1 0.13870 0.30620 0.12060 0.87480 1.00000
   F2  F-1 0.36400 0.36270 0.18730 0.83933 1.00000
   F3  F-1 0.46140 0.46140 0.46140 1.49995 1.00000
Fluorite
  2  0.050 0.03188 0.000011913 5.46900 5.46900 5.46900 90.0000 90.0000 90.0000 60.0046 0 1001 14.0000 0 0 0 0 0.3800 0 1.00000 1.00000 1.00000 0 0 0 0 0 0 0 0 0
  Ca1 Ca+2 0.00000 0.00000 0.00000 0.57000 1.00000
   F1  F-1 0.25000 0.25000 0.25000 0.81000 1.00000
Weberite
  7  2.232 0.17217 0.000057190 7.07200 10.00125 7.29000 90.0000 90.0000 90.0000 318.6334 0 1001 14.0000 0 0 0 0 0.3500 0 0.90000 1.00000 1.00000 0 0 0 0 0 0 0 0 0
  Na1 Na+1 0.25000 0.25000 0.75000 1.00000 1.00000
  Na2 Na+1 0.00000 0.00000 0.00000 1.00000 1.00000
  Mg1 Mg+2 0.25000 0.25000 0.25000 1.00000 1.00000
  Al1 Al+3 0.00000 0.00000 0.50000 1.00000 1.00000
   F1  F-1 0.00000 0.25000 0.13620 1.00000 1.00000
   F2  F-1 0.00000 0.41440 0.72130 1.00000 1.00000
   F3  F-1 0.18450 0.38740 0.43040 1.00000 1.00000
Neighborite
  4  0.009 0.06373 0.000001103 5.49000 7.66500 5.36577 90.0000 90.0000 90.0000 349.9954 0 1001 14.0000 0 0 0 0 0.0012 0 1.00000 1.00000 1.00000 0 0 0 0 0 0 0 0 0
  Na1 Na+1 0.03975 0.25000 0.48800 1.76232 1.00000
  Mg1 Mg+2 0.00000 0.00000 0.00000 0.77457 1.00000
   F1  F-1 0.45470 0.25000 0.58705 3.75440 1.00000
   F2  F-1 0.29105 0.04897 0.21265 1.37148 1.00000
Elpasolite
  4  4.473 0.06329 0.000105436 8.10709 8.10709 8.10709 90.0000 90.0000 90.0000 110.0508 0 1001 14.0000 0 0 0 0 0.4000 0 1.00000 1.00000 1.00000 0 0 0 0 0 0 0 0 0
    K    K 0.25000 0.25000 0.25000 1.22383 1.00000
   Na   Na 0.50000 0.50000 0.50000 0.84484 1.00000
   Al   Al 0.00000 0.00000 0.00000 0.58428 1.00000
    F    F 0.22250 0.00000 0.00000 1.27910 1.00000
K1.58Al11O17
 11  0.006 0.08014 0.000000041 5.61723 5.61723 33.92282 90.0000 90.0000 120.0000 149.9999 0 1001 14.0000 0 0 0 0 0.0010 0 1.00000 1.00000 1.00000 0 0 0 0 0 0 0 0 0
  Al1   Al 0.16712 -0.16712 0.92980 1.00000 1.00000
  Al2   Al 0.00000 0.00000 0.34988 1.00000 1.00000
  Al3   Al 0.00000 0.00000 0.44935 1.00000 1.00000
  Al4   Al 0.00000 0.00000 0.00000 1.00000 1.00000
   O1    O 0.16419 -0.16419 0.23615 1.00000 1.00000
   O2    O 0.15396 -0.15396 0.03384 1.00000 1.00000
   O3    O 0.00000 0.00000 0.09512 1.00000 1.00000
   O4    O 0.00000 0.00000 0.29520 1.00000 1.00000
   O5    O 0.00000 0.00000 0.50000 1.00000 1.00000
   K1    K 0.00000 0.00000 -0.17086 1.00000 0.31000
   K2    K 0.08717 -0.08717 -0.16784 1.00000 0.16000
Villiaumite
  2  0.000 0.07735 0.000000000 4.64000 4.64000 4.64000 90.0000 90.0000 90.0000 90.0000 0 1001 14.0000 0 0 0 0 0.3800 0 1.00000 1.00000 1.00000 0 0 0 0 0 0 0 0 0
   Na   Na 0.00000 0.00000 0.00000 1.00000 1.00000
    F    F 0.50000 0.50000 0.50000 1.00000 1.00000

File: NN_QPA_OSO/XRD_Data/ParamAnalysisData/К188_220121.txt
SRfactor SZero SDispl STransp + C Wght ESU SF A B C Alpha Beta Gamma NA NB NC P1 P2 P3 U V W Z hh kk ll hk hl kl s1 s2 s3 s4 s5 s6
 5.625 0.01319 0.00000 0
alpha-Al2O3
  2  0.402 0.11763 0.000032362 4.77000 4.77000 13.05000 90.0000 90.0000 120.0000 45.0008 0 1001 14.0000 0 0 0 0 0.3500 0 1.00000 1.00000 1.00000 0 0 0 0 0 0 0 0 0
  Al1 Al+3 0.00000 0.00000 0.35231 0.41294 1.00000
   O1  O-2 0.69360 0.00000 0.25000 0.46190 1.00000
gamma-Al2O3
  4  1.613 0.17339 0.000037966 7.90095 7.90095 7.90095 90.0000 90.0000 90.0000 45.0001 0 1001 14.0000 0 0 0 0 0.3500 0 1.00000 1.00000 1.00000 0 0 0 0 0 0 0 0 0
   O1    O 0.25470 0.25470 0.25470 1.00000 1.00000
  Al1   Al 0.50000 0.50000 0.50000 0.50000 0.58000
  Al2   Al 0.12500 0.12500 0.12500 0.50000 0.84000
  Al3   Al 0.02720 0.02720 0.02720 0.50000 0.17000
Cryolite
  6 42.918 0.25365 0.005499742 5.41183 5.59046 9.46351 90.0000 124.7473 90.0000 167.4056 0 1001 14.0000 0 0 0 0 0.3949 0 1.01168 1.00000 1.00000 0 0 0 0 0 0 0 0 0
  Na1 Na+1 0.50000 0.00000 0.50000 1.75000 1.00000
  Al1 Al+3 0.00000 0.00000 0.00000 0.85000 1.00000
  Na2 Na+1 0.27000 0.44863 0.25595 1.76000 1.00000
   F1  F-1 0.11705 0.04737 0.21820 1.35000 1.00000
   F2  F-1 0.22420 0.73257 0.06006 1.20000 1.00000
   F3  F-1 0.31646 0.17553 0.04700 1.40000 1.00000
Chiolite
  7 39.022 0.25618 0.001039197 7.03865 7.03865 10.38613 90.0000 90.0000 90.0000 113.5709 0 1001 14.0000 0 0 0 0 0.4000 0 0.99142 1.00000 1.00000 0 0 0 0 0 0 0 0 0
  Na1 Na+1 0.00000 0.00000 0.50000 1.55000 1.00000
  Na2 Na+1 0.27700 0.77700 0.25000 1.70000 1.00000
  Al1 Al+3 0.00000 0.00000 0.00000 1.40000 1.00000
  Al2 Al+3 0.00000 0.50000 0.00000 0.88000 1.00000
   F1  F-1 0.00000 0.00000 0.17338 1.70000 1.00000
   F2  F-1 0.06165 0.24820 0.00000 1.70000 1.00000
   F3  F-1 0.17836 0.53691 0.11857 1.50000 1.00000
NaCa(AlF6)
 18  1.349 0.22958 0.000011233 8.79500 5.18041 20.45213 90.0000 91.5000 90.0000 30.0004 0 1001 14.0000 0 0 0 0 0.4000 0 1.00000 1.00000 1.00000 0 0 0 0 0 0 0 0 0
  Na1 Na+1 0.98680 0.24430 0.16810 2.20000 1.00000
  Na2 Na+1 0.95810 0.28340 0.44877 2.20000 1.00000
  Ca1 Ca+2 0.63030 0.22750 0.30223 0.85000 1.00000
  Ca2 Ca+2 0.62570 0.33190 0.57230 0.85000 1.00000
  Al1 Al+3 0.24880 0.24610 0.32890 1.67000 1.00000
  Al2 Al+3 0.26224 0.18030 0.55880 1.67000 1.00000
   F1  F-1 0.62900 0.62610 0.47770 1.46000 1.00000
   F2  F-1 0.58630 0.61370 0.63970 1.46000 1.00000
   F3  F-1 0.73380 0.08270 0.48240 1.46000 1.00000
   F4  F-1 0.38090 0.10030 0.26260 1.46000 1.00000
   F5  F-1 0.16250 -0.02470 0.63280 1.46000 1.00000
   F6  F-1 0.16430 0.43770 0.38140 1.46000 1.00000
   F7  F-1 0.23570 0.46690 0.62290 1.46000 1.00000
   F8  F-1 0.57860 0.59440 0.88210 1.46000 1.00000
   F9  F-1 0.91320 0.64040 0.22600 1.46000 1.00000
  F10  F-1 0.74030 0.02170 0.23070 1.46000 1.00000
  F11  F-1 0.75510 0.03340 0.62590 1.46000 1.00000
  F12  F-1 0.07480 0.27900 0.53980 1.46000 1.00000
Na2Ca3Al2F14
  6 12.084 0.15459 0.000073011 10.25137 10.25137 10.25137 90.0000 90.0000 90.0000 103.8050 0 1001 14.0000 0 0 0 0 0.4000 0 0.78892 1.00000 1.00000 0 0 0 0 0 0 0 0 0
  Ca1 Ca+2 0.46670 0.00000 0.25000 0.88823 1.00000
  Al1 Al+3 0.24820 0.24820 0.24820 0.87012 1.00000
  Na1 Na+1 0.08470 0.08470 0.08470 1.49995 1.00000
   F1  F-1 0.13870 0.30620 0.12060 1.47118 1.00000
   F2  F-1 0.36400 0.36270 0.18730 1.49939 1.00000
   F3  F-1 0.46140 0.46140 0.46140 1.49999 1.00000
Fluorite
  2  0.053 0.03002 0.000013061 5.46900 5.46900 5.46900 90.0000 90.0000 90.0000 78.7869 0 1001 14.0000 0 0 0 0 0.3800 0 1.00000 1.00000 1.00000 0 0 0 0 0 0 0 0 0
  Ca1 Ca+2 0.00000 0.00000 0.00000 0.57000 1.00000
   F1  F-1 0.25000 0.25000 0.25000 0.81000 1.00000
Weberite
  7  1.983 0.20229 0.000052877 7.07200 9.99617 7.29000 90.0000 90.0000 90.0000 150.0001 0 1001 14.0000 0 0 0 0 0.3500 0 0.90000 1.00000 1.00000 0 0 0 0 0 0 0 0 0
  Na1 Na+1 0.25000 0.25000 0.75000 1.00000 1.00000
  Na2 Na+1 0.00000 0.00000 0.00000 1.00000 1.00000
  Mg1 Mg+2 0.25000 0.25000 0.25000 1.00000 1.00000
  Al1 Al+3 0.00000 0.00000 0.50000 1.00000 1.00000
   F1  F-1 0.00000 0.25000 0.13620 1.00000 1.00000
   F2  F-1 0.00000 0.41440 0.72130 1.00000 1.00000
   F3  F-1 0.18450 0.38740 0.43040 1.00000 1.00000
Neighborite
  4  0.022 0.06562 0.000002930 5.48800 7.69000 5.36000 90.0000 90.0000 90.0000 349.9996 0 1001 14.0000 0 0 0 0 0.0010 0 1.00000 1.00000 1.00000 0 0 0 0 0 0 0 0 0
  Na1 Na+1 0.03975 0.25000 0.48800 1.76232 1.00000
  Mg1 Mg+2 0.00000 0.00000 0.00000 0.77457 1.00000
   F1  F-1 0.45470 0.25000 0.58705 3.75440 1.00000
   F2  F-1 0.29105 0.04897 0.21265 1.37148 1.00000
Elpasolite
  4  0.554 0.05483 0.000013573 8.10858 8.10858 8.10858 90.0000 90.0000 90.0000 63.9739 0 1001 14.0000 0 0 0 0 0.1062 0 1.00000 1.00000 1.00000 0 0 0 0 0 0 0 0 0
    K    K 0.25000 0.25000 0.25000 1.22383 1.00000
   Na   Na 0.50000 0.50000 0.50000 0.84484 1.00000
   Al   Al 0.00000 0.00000 0.00000 0.58428 1.00000
    F    F 0.22250 0.00000 0.00000 1.27910 1.00000
K1.58Al11O17
 11  0.000 0.13531 0.000000000 5.61500 5.61500 33.89000 90.0000 90.0000 120.0000 96.5450 0 1001 14.0000 0 0 0 0 0.1884 0 1.00000 1.00000 1.00000 0 0 0 0 0 0 0 0 0
  Al1   Al 0.16712 -0.16712 0.92980 1.00000 1.00000
  Al2   Al 0.00000 0.00000 0.34988 1.00000 1.00000
  Al3   Al 0.00000 0.00000 0.44935 1.00000 1.00000
  Al4   Al 0.00000 0.00000 0.00000 1.00000 1.00000
   O1    O 0.16419 -0.16419 0.23615 1.00000 1.00000
   O2    O 0.15396 -0.15396 0.03384 1.00000 1.00000
   O3    O 0.00000 0.00000 0.09512 1.00000 1.00000
   O4    O 0.00000 0.00000 0.29520 1.00000 1.00000
   O5    O 0.00000 0.00000 0.50000 1.00000 1.00000
   K1    K 0.00000 0.00000 -0.17086 1.00000 0.31000
   K2    K 0.08717 -0.08717 -0.16784 1.00000 0.16000
Villiaumite
  2  0.000 0.06445 0.000000000 4.63300 4.63300 4.63300 90.0000 90.0000 90.0000 90.0000 0 1001 14.0000 0 0 0 0 0.3800 0 1.00000 1.00000 1.00000 0 0 0 0 0 0 0 0 0
   Na   Na 0.00000 0.00000 0.00000 1.00000 1.00000
    F    F 0.50000 0.50000 0.50000 1.00000 1.00000

File: NN_QPA_OSO/XRD_Data/ParamAnalysisData/К2022_280121.txt
SRfactor SZero SDispl STransp + C Wght ESU SF A B C Alpha Beta Gamma NA NB NC P1 P2 P3 U V W Z hh kk ll hk hl kl s1 s2 s3 s4 s5 s6
 5.458 0.02025 0.00000 0
alpha-Al2O3
  2  1.094 0.10664 0.000086776 4.76914 4.76914 13.03402 90.0000 90.0000 120.0000 45.0600 0 1001 14.0000 0 0 0 0 0.3500 0 1.00000 1.00000 1.00000 0 0 0 0 0 0 0 0 0
  Al1 Al+3 0.00000 0.00000 0.35231 0.41294 1.00000
   O1  O-2 0.69360 0.00000 0.25000 0.46190 1.00000
gamma-Al2O3
  4  1.445 0.12096 0.000033299 7.91383 7.91383 7.91383 90.0000 90.0000 90.0000 45.0006 0 1001 14.0000 0 0 0 0 0.0710 0 1.00000 1.00000 1.00000 0 0 0 0 0 0 0 0 0
   O1    O 0.25470 0.25470 0.25470 1.00000 1.00000
  Al1   Al 0.50000 0.50000 0.50000 0.50000 0.58000
  Al2   Al 0.12500 0.12500 0.12500 0.50000 0.84000
  Al3   Al 0.02720 0.02720 0.02720 0.50000 0.17000
Cryolite
  6 59.216 0.29752 0.007469287 5.41185 5.58900 9.46337 90.0000 124.7605 90.0000 137.6632 0 1001 14.0000 0 0 0 0 0.3656 0 1.00514 1.00000 1.00000 0 0 0 0 0 0 0 0 0
  Na1 Na+1 0.50000 0.00000 0.50000 1.75000 1.00000
  Al1 Al+3 0.00000 0.00000 0.00000 0.85000 1.00000
  Na2 Na+1 0.26749 0.44907 0.25459 1.76000 1.00000
   F1  F-1 0.11766 0.04405 0.21948 1.35000 1.00000
   F2  F-1 0.22470 0.73290 0.06056 1.20000 1.00000
   F3  F-1 0.31345 0.17390 0.04452 1.40000 1.00000
Chiolite
  7 16.139 0.24512 0.000421386 7.05629 7.05629 10.37113 90.0000 90.0000 90.0000 80.0006 0 1001 14.0000 0 0 0 0 0.4000 0 0.94924 1.00000 1.00000 0 0 0 0 0 0 0 0 0
  Na1 Na+1 0.00000 0.00000 0.50000 1.55000 1.00000
  Na2 Na+1 0.27700 0.77700 0.25000 1.70000 1.00000
  Al1 Al+3 0.00000 0.00000 0.00000 1.40000 1.00000
  Al2 Al+3 0.00000 0.50000 0.00000 0.88000 1.00000
   F1  F-1 0.00000 0.00000 0.17168 1.70000 1.00000
   F2  F-1 0.05835 0.25147 0.00000 1.70000 1.00000
   F3  F-1 0.17969 0.53532 0.12052 1.50000 1.00000
NaCa(AlF6)
 18  2.458 0.17696 0.000020341 8.77548 5.15182 20.39836 90.0000 91.1754 90.0000 30.0017 0 1001 14.0000 0 0 0 0 0.4000 0 1.00000 1.00000 1.00000 0 0 0 0 0 0 0 0 0
  Na1 Na+1 0.98680 0.24430 0.16810 2.20000 1.00000
  Na2 Na+1 0.97810 0.28340 0.44857 2.20000 1.00000
  Ca1 Ca+2 0.63030 0.24750 0.31667 0.85000 1.00000
  Ca2 Ca+2 0.62570 0.31190 0.57144 0.85000 1.00000
  Al1 Al+3 0.24880 0.24610 0.32890 1.67000 1.00000
  Al2 Al+3 0.24280 0.18030 0.55919 1.67000 1.00000
   F1  F-1 0.62900 0.62610 0.47770 1.46000 1.00000
   F2  F-1 0.58630 0.61370 0.63970 1.46000 1.00000
   F3  F-1 0.73380 0.08270 0.48240 1.46000 1.00000
   F4  F-1 0.38090 0.10030 0.26260 1.46000 1.00000
   F5  F-1 0.16250 -0.02470 0.63280 1.46000 1.00000
   F6  F-1 0.16430 0.43770 0.38140 1.46000 1.00000
   F7  F-1 0.23570 0.46690 0.62290 1.46000 1.00000
   F8  F-1 0.57860 0.59440 0.88210 1.46000 1.00000
   F9  F-1 0.91320 0.64040 0.22600 1.46000 1.00000
  F10  F-1 0.74030 0.02170 0.23070 1.46000 1.00000
  F11  F-1 0.75510 0.03340 0.62590 1.46000 1.00000
  F12  F-1 0.07480 0.27900 0.53980 1.46000 1.00000
Na2Ca3Al2F14
  6 13.729 0.14573 0.000081614 10.25157 10.25157 10.25157 90.0000 90.0000 90.0000 97.8604 0 1001 14.0000 0 0 0 0 0.4000 0 0.82402 1.00000 1.00000 0 0 0 0 0 0 0 0 0
  Ca1 Ca+2 0.46670 0.00000 0.25000 1.11899 1.00000
  Al1 Al+3 0.24820 0.24820 0.24820 1.09766 1.00000
  Na1 Na+1 0.08470 0.08470 0.08470 1.47200 1.00000
   F1  F-1 0.13870 0.30620 0.12060 0.81983 1.00000
   F2  F-1 0.36400 0.36270 0.18730 0.81814 1.00000
   F3  F-1 0.46140 0.46140 0.46140 1.49980 1.00000
Fluorite
  2  0.084 0.03559 0.000020566 5.46900 5.46900 5.46900 90.0000 90.0000 90.0000 60.0194 0 1001 14.0000 0 0 0 0 0.3800 0 1.00000 1.00000 1.00000 0 0 0 0 0 0 0 0 0
  Ca1 Ca+2 0.00000 0.00000 0.00000 0.57000 1.00000
   F1  F-1 0.25000 0.25000 0.25000 0.81000 1.00000
Weberite
  7  1.860 0.18823 0.000048698 7.07200 10.01836 7.29000 90.0000 90.0000 90.0000 150.0007 0 1001 14.0000 0 0 0 0 0.3500 0 0.90000 1.00000 1.00000 0 0 0 0 0 0 0 0 0
  Na1 Na+1 0.25000 0.25000 0.75000 1.00000 1.00000
  Na2 Na+1 0.00000 0.00000 0.00000 1.00000 1.00000
  Mg1 Mg+2 0.25000 0.25000 0.25000 1.00000 1.00000
  Al1 Al+3 0.00000 0.00000 0.50000 1.00000 1.00000
   F1  F-1 0.00000 0.25000 0.13620 1.00000 1.00000
   F2  F-1 0.00000 0.41440 0.72130 1.00000 1.00000
   F3  F-1 0.18450 0.38740 0.43040 1.00000 1.00000
Neighborite
  4  0.171 0.13713 0.000022691 5.48800 7.66500 5.36000 90.0000 90.0000 90.0000 118.8827 0 1001 14.0000 0 0 0 0 0.3000 0 1.00000 1.00000 1.00000 0 0 0 0 0 0 0 0 0
  Na1 Na+1 0.03975 0.25000 0.48800 1.76232 1.00000
  Mg1 Mg+2 0.00000 0.00000 0.00000 0.77457 1.00000
   F1  F-1 0.45470 0.25000 0.58705 3.75440 1.00000
   F2  F-1 0.29105 0.04897 0.21265 1.37148 1.00000
Elpasolite
  4  3.803 0.06682 0.000091738 8.10791 8.10791 8.10791 90.0000 90.0000 90.0000 85.1045 0 1001 14.0000 0 0 0 0 0.4000 0 1.00000 1.00000 1.00000 0 0 0 0 0 0 0 0 0
    K    K 0.25000 0.25000 0.25000 1.22383 1.00000
   Na   Na 0.50000 0.50000 0.50000 0.84484 1.00000
   Al   Al 0.00000 0.00000 0.00000 0.58428 1.00000
    F    F 0.22250 0.00000 0.00000 1.27910 1.00000
K1.58Al11O17
 11  0.000 0.08992 0.000000000 5.60833 5.60833 34.07664 90.0000 90.0000 120.0000 135.9965 0 1001 14.0000 0 0 0 0 0.0502 0 1.00000 1.00000 1.00000 0 0 0 0 0 0 0 0 0
  Al1   Al 0.16712 -0.16712 0.92980 1.00000 1.00000
  Al2   Al 0.00000 0.00000 0.34988 1.00000 1.00000
  Al3   Al 0.00000 0.00000 0.44935 1.00000 1.00000
  Al4   Al 0.00000 0.00000 0.00000 1.00000 1.00000
   O1    O 0.16419 -0.16419 0.23615 1.00000 1.00000
   O2    O 0.15396 -0.15396 0.03384 1.00000 1.00000
   O3    O 0.00000 0.00000 0.09512 1.00000 1.00000
   O4    O 0.00000 0.00000 0.29520 1.00000 1.00000
   O5    O 0.00000 0.00000 0.50000 1.00000 1.00000
   K1    K 0.00000 0.00000 -0.17086 1.00000 0.31000
   K2    K 0.08717 -0.08717 -0.16784 1.00000 0.16000
Villiaumite
  2  0.000 0.03301 0.000000135 4.63766 4.63766 4.63766 90.0000 90.0000 90.0000 169.9709 0 1001 14.0000 0 0 0 0 0.0010 0 1.00000 1.00000 1.00000 0 0 0 0 0 0 0 0 0
   Na   Na 0.00000 0.00000 0.00000 1.00000 1.00000
    F    F 0.50000 0.50000 0.50000 1.00000 1.00000

File: NN_QPA_OSO/XRD_Data/ParamAnalysisData/К2041_280121.txt
SRfactor SZero SDispl STransp + C Wght ESU SF A B C Alpha Beta Gamma NA NB NC P1 P2 P3 U V W Z hh kk ll hk hl kl s1 s2 s3 s4 s5 s6
 5.607 0.02256 0.00000 0
alpha-Al2O3
  2  0.974 0.10971 0.000075124 4.76692 4.76692 13.03473 90.0000 90.0000 120.0000 45.0032 0 1001 14.0000 0 0 0 0 0.3500 0 1.00000 1.00000 1.00000 0 0 0 0 0 0 0 0 0
  Al1 Al+3 0.00000 0.00000 0.35231 0.41294 1.00000
   O1  O-2 0.69360 0.00000 0.25000 0.46190 1.00000
gamma-Al2O3
  4  2.318 0.12408 0.000051929 7.91266 7.91266 7.91266 90.0000 90.0000 90.0000 45.0001 0 1001 14.0000 0 0 0 0 0.0542 0 1.00000 1.00000 1.00000 0 0 0 0 0 0 0 0 0
   O1    O 0.25470 0.25470 0.25470 1.00000 1.00000
  Al1   Al 0.50000 0.50000 0.50000 0.50000 0.58000
  Al2   Al 0.12500 0.12500 0.12500 0.50000 0.84000
  Al3   Al 0.02720 0.02720 0.02720 0.50000 0.17000
Cryolite
  6 49.261 0.24730 0.006043311 5.41128 5.58720 9.46113 90.0000 124.7606 90.0000 181.2646 0 1001 14.0000 0 0 0 0 0.3431 0 1.01645 1.00000 1.00000 0 0 0 0 0 0 0 0 0
  Na1 Na+1 0.50000 0.00000 0.50000 1.75000 1.00000
  Al1 Al+3 0.00000 0.00000 0.00000 0.85000 1.00000
  Na2 Na+1 0.26984 0.44981 0.25596 1.76000 1.00000
   F1  F-1 0.11702 0.04631 0.21822 1.35000 1.00000
   F2  F-1 0.22394 0.73182 0.06093 1.20000 1.00000
   F3  F-1 0.31476 0.17484 0.04604 1.40000 1.00000
Chiolite
  7 26.242 0.21830 0.000666856 7.04952 7.04952 10.37671 90.0000 90.0000 90.0000 147.7298 0 1001 14.0000 0 0 0 0 0.4000 0 0.97319 1.00000 1.00000 0 0 0 0 0 0 0 0 0
  Na1 Na+1 0.00000 0.00000 0.50000 1.55000 1.00000
  Na2 Na+1 0.27700 0.77700 0.25000 1.70000 1.00000
  Al1 Al+3 0.00000 0.00000 0.00000 1.40000 1.00000
  Al2 Al+3 0.00000 0.50000 0.00000 0.88000 1.00000
   F1  F-1 0.00000 0.00000 0.17353 1.70000 1.00000
   F2  F-1 0.06055 0.24945 0.00000 1.70000 1.00000
   F3  F-1 0.17876 0.53612 0.11906 1.50000 1.00000
NaCa(AlF6)
 18  1.378 0.18740 0.000011055 8.79332 5.16069 20.38059 90.0000 91.4124 90.0000 30.0018 0 1001 14.0000 0 0 0 0 0.4000 0 1.00000 1.00000 1.00000 0 0 0 0 0 0 0 0 0
  Na1 Na+1 0.98680 0.24430 0.16968 2.20000 1.00000
  Na2 Na+1 0.97810 0.26346 0.45130 2.20000 1.00000
  Ca1 Ca+2 0.63030 0.22925 0.31434 0.85000 1.00000
  Ca2 Ca+2 0.62570 0.31190 0.57230 0.85000 1.00000
  Al1 Al+3 0.24880 0.24610 0.32890 1.67000 1.00000
  Al2 Al+3 0.24280 0.18030 0.55880 1.67000 1.00000
   F1  F-1 0.62900 0.62610 0.47770 1.46000 1.00000
   F2  F-1 0.58630 0.61370 0.63970 1.46000 1.00000
   F3  F-1 0.73380 0.08270 0.48240 1.46000 1.00000
   F4  F-1 0.38090 0.10030 0.26260 1.46000 1.00000
   F5  F-1 0.16250 -0.02470 0.63280 1.46000 1.00000
   F6  F-1 0.16430 0.43770 0.38140 1.46000 1.00000
   F7  F-1 0.23570 0.46690 0.62290 1.46000 1.00000
   F8  F-1 0.57860 0.59440 0.88210 1.46000 1.00000
   F9  F-1 0.91320 0.64040 0.22600 1.46000 1.00000
  F10  F-1 0.74030 0.02170 0.23070 1.46000 1.00000
  F11  F-1 0.75510 0.03340 0.62590 1.46000 1.00000
  F12  F-1 0.07480 0.27900 0.53980 1.46000 1.00000
Na2Ca3Al2F14
  6 13.806 0.13908 0.000079773 10.25124 10.25124 10.25124 90.0000 90.0000 90.0000 160.6243 0 1001 14.0000 0 0 0 0 0.4000 0 0.84330 1.00000 1.00000 0 0 0 0 0 0 0 0 0
  Ca1 Ca+2 0.46670 0.00000 0.25000 0.87156 1.00000
  Al1 Al+3 0.24820 0.24820 0.24820 1.23892 1.00000
  Na1 Na+1 0.08470 0.08470 0.08470 1.49990 1.00000
   F1  F-1 0.13870 0.30620 0.12060 0.70000 1.00000
   F2  F-1 0.36400 0.36270 0.18730 1.08536 1.00000
   F3  F-1 0.46140 0.46140 0.46140 1.49995 1.00000
Fluorite
  2  0.071 0.03428 0.000016922 5.46900 5.46900 5.46900 90.0000 90.0000 90.0000 60.0049 0 1001 14.0000 0 0 0 0 0.3778 0 1.00000 1.00000 1.00000 0 0 0 0 0 0 0 0 0
  Ca1 Ca+2 0.00000 0.00000 0.00000 0.57000 1.00000
   F1  F-1 0.25000 0.25000 0.25000 0.81000 1.00000
Weberite
  7  2.337 0.18587 0.000059593 7.07200 9.99794 7.29000 90.0000 90.0000 90.0000 150.0002 0 1001 14.0000 0 0 0 0 0.3500 0 0.90000 1.00000 1.00000 0 0 0 0 0 0 0 0 0
  Na1 Na+1 0.25000 0.25000 0.75000 1.00000 1.00000
  Na2 Na+1 0.00000 0.00000 0.00000 1.00000 1.00000
  Mg1 Mg+2 0.25000 0.25000 0.25000 1.00000 1.00000
  Al1 Al+3 0.00000 0.00000 0.50000 1.00000 1.00000
   F1  F-1 0.00000 0.25000 0.13620 1.00000 1.00000
   F2  F-1 0.00000 0.41440 0.72130 1.00000 1.00000
   F3  F-1 0.18450 0.38740 0.43040 1.00000 1.00000
Neighborite
  4  0.037 0.08902 0.000004801 5.48800 7.66500 5.36000 90.0000 90.0000 90.0000 349.9956 0 1001 14.0000 0 0 0 0 0.1501 0 1.00000 1.00000 1.00000 0 0 0 0 0 0 0 0 0
  Na1 Na+1 0.03975 0.25000 0.48800 1.76232 1.00000
  Mg1 Mg+2 0.00000 0.00000 0.00000 0.77457 1.00000
   F1  F-1 0.45470 0.25000 0.58705 3.75440 1.00000
   F2  F-1 0.29105 0.04897 0.21265 1.37148 1.00000
Elpasolite
  4  3.566 0.06509 0.000083599 8.10806 8.10806 8.10806 90.0000 90.0000 90.0000 130.7397 0 1001 14.0000 0 0 0 0 0.4000 0 1.00000 1.00000 1.00000 0 0 0 0 0 0 0 0 0
    K    K 0.25000 0.25000 0.25000 1.22383 1.00000
   Na   Na 0.50000 0.50000 0.50000 0.84484 1.00000
   Al   Al 0.00000 0.00000 0.00000 0.58428 1.00000
    F    F 0.22250 0.00000 0.00000 1.27910 1.00000
K1.58Al11O17
 11  0.010 0.08432 0.000000070 5.60854 5.60854 33.94187 90.0000 90.0000 120.0000 149.9999 0 1001 14.0000 0 0 0 0 0.0017 0 1.00000 1.00000 1.00000 0 0 0 0 0 0 0 0 0
  Al1   Al 0.16712 -0.16712 0.92980 1.00000 1.00000
  Al2   Al 0.00000 0.00000 0.34988 1.00000 1.00000
  Al3   Al 0.00000 0.00000 0.44935 1.00000 1.00000
  Al4   Al 0.00000 0.00000 0.00000 1.00000 1.00000
   O1    O 0.16419 -0.16419 0.23615 1.00000 1.00000
   O2    O 0.15396 -0.15396 0.03384 1.00000 1.00000
   O3    O 0.00000 0.00000 0.09512 1.00000 1.00000
   O4    O 0.00000 0.00000 0.29520 1.00000 1.00000
   O5    O 0.00000 0.00000 0.50000 1.00000 1.00000
   K1    K 0.00000 0.00000 -0.17086 1.00000 0.31000
   K2    K 0.08717 -0.08717 -0.16784 1.00000 0.16000
Villiaumite
  2  0.000 0.06888 0.000000000 4.64000 4.64000 4.64000 90.0000 90.0000 90.0000 90.0000 0 1001 14.0000 0 0 0 0 0.3800 0 1.00000 1.00000 1.00000 0 0 0 0 0 0 0 0 0
   Na   Na 0.00000 0.00000 0.00000 1.00000 1.00000
    F    F 0.50000 0.50000 0.50000 1.00000 1.00000

File: NN_QPA_OSO/XRD_Data/ParamAnalysisData/С152_161220.txt
SRfactor SZero SDispl STransp + C Wght ESU SF A B C Alpha Beta Gamma NA NB NC P1 P2 P3 U V W Z hh kk ll hk hl kl s1 s2 s3 s4 s5 s6
 5.643 0.02086 0.00000 0
alpha-Al2O3
  2  0.496 0.10880 0.000040278 4.77000 4.77000 13.05000 90.0000 90.0000 120.0000 45.0016 0 1001 14.0000 0 0 0 0 0.3500 0 1.00000 1.00000 1.00000 0 0 0 0 0 0 0 0 0
  Al1 Al+3 0.00000 0.00000 0.35231 0.41294 1.00000
   O1  O-2 0.69360 0.00000 0.25000 0.46190 1.00000
gamma-Al2O3
  4  1.485 0.16459 0.000035264 7.90000 7.90000 7.90000 90.0000 90.0000 90.0000 45.0019 0 1001 14.0000 0 0 0 0 0.3500 0 1.00000 1.00000 1.00000 0 0 0 0 0 0 0 0 0
   O1    O 0.25470 0.25470 0.25470 1.00000 1.00000
  Al1   Al 0.50000 0.50000 0.50000 0.50000 0.58000
  Al2   Al 0.12500 0.12500 0.12500 0.50000 0.84000
  Al3   Al 0.02720 0.02720 0.02720 0.50000 0.17000
Cryolite
  6 34.040 0.20839 0.004414588 5.40730 5.58428 9.45071 90.0000 124.7470 90.0000 168.9970 0 1001 14.0000 0 0 0 0 0.4000 0 1.09620 1.00000 1.00000 0 0 0 0 0 0 0 0 0
  Na1 Na+1 0.50000 0.00000 0.50000 1.75000 1.00000
  Al1 Al+3 0.00000 0.00000 0.00000 0.85000 1.00000
  Na2 Na+1 0.26993 0.44999 0.25556 1.76000 1.00000
   F1  F-1 0.11809 0.04673 0.21669 1.35000 1.00000
   F2  F-1 0.22719 0.73237 0.06150 1.20000 1.00000
   F3  F-1 0.31594 0.17701 0.04483 1.40000 1.00000
Chiolite
  7 52.280 0.25872 0.001405804 7.03458 7.03458 10.38778 90.0000 90.0000 90.0000 177.6044 0 1001 14.0000 0 0 0 0 0.4000 0 0.98868 1.00000 1.00000 0 0 0 0 0 0 0 0 0
  Na1 Na+1 0.00000 0.00000 0.50000 1.55000 1.00000
  Na2 Na+1 0.27700 0.77700 0.25000 1.70000 1.00000
  Al1 Al+3 0.00000 0.00000 0.00000 1.40000 1.00000
  Al2 Al+3 0.00000 0.50000 0.00000 0.88000 1.00000
   F1  F-1 0.00000 0.00000 0.17296 1.70000 1.00000
   F2  F-1 0.06230 0.24812 0.00000 1.70000 1.00000
   F3  F-1 0.17838 0.53628 0.11901 1.50000 1.00000
NaCa(AlF6)
 18  0.914 0.20957 0.000007735 8.79500 5.18099 20.30000 90.0000 91.4999 90.0000 30.0036 0 1001 14.0000 0 0 0 0 0.4000 0 1.00000 1.00000 1.00000 0 0 0 0 0 0 0 0 0
  Na1 Na+1 0.98680 0.24430 0.17924 2.20000 1.00000
  Na2 Na+1 0.97810 0.28340 0.44026 2.20000 1.00000
  Ca1 Ca+2 0.63030 0.22750 0.30080 0.85000 1.00000
  Ca2 Ca+2 0.62570 0.33190 0.57230 0.85000 1.00000
  Al1 Al+3 0.26880 0.24610 0.30890 1.67000 1.00000
  Al2 Al+3 0.26280 0.18030 0.55880 1.67000 1.00000
   F1  F-1 0.62900 0.62610 0.47770 1.46000 1.00000
   F2  F-1 0.58630 0.61370 0.63970 1.46000 1.00000
   F3  F-1 0.73380 0.08270 0.48240 1.46000 1.00000
   F4  F-1 0.38090 0.10030 0.26260 1.46000 1.00000
   F5  F-1 0.16250 -0.02470 0.63280 1.46000 1.00000
   F6  F-1 0.16430 0.43770 0.38140 1.46000 1.00000
   F7  F-1 0.23570 0.46690 0.62290 1.46000 1.00000
   F8  F-1 0.57860 0.59440 0.88210 1.46000 1.00000
   F9  F-1 0.91320 0.64040 0.22600 1.46000 1.00000
  F10  F-1 0.74030 0.02170 0.23070 1.46000 1.00000
  F11  F-1 0.75510 0.03340 0.62590 1.46000 1.00000
  F12  F-1 0.07480 0.27900 0.53980 1.46000 1.00000
Na2Ca3Al2F14
  6  9.424 0.12745 0.000057402 10.25343 10.25343 10.25343 90.0000 90.0000 90.0000 197.1078 0 1001 14.0000 0 0 0 0 0.4000 0 0.82681 1.00000 1.00000 0 0 0 0 0 0 0 0 0
  Ca1 Ca+2 0.46670 0.00000 0.25000 0.70000 1.00000
  Al1 Al+3 0.24820 0.24820 0.24820 1.22716 1.00000
  Na1 Na+1 0.08470 0.08470 0.08470 1.41016 1.00000
   F1  F-1 0.13870 0.30620 0.12060 0.70000 1.00000
   F2  F-1 0.36400 0.36270 0.18730 1.49993 1.00000
   F3  F-1 0.46140 0.46140 0.46140 1.49990 1.00000
Fluorite
  2  0.263 0.03715 0.000065721 5.46900 5.46900 5.46900 90.0000 90.0000 90.0000 60.0002 0 1001 14.0000 0 0 0 0 0.3800 0 1.00000 1.00000 1.00000 0 0 0 0 0 0 0 0 0
  Ca1 Ca+2 0.00000 0.00000 0.00000 0.57000 1.00000
   F1  F-1 0.25000 0.25000 0.25000 0.81000 1.00000
Weberite
  7  0.782 0.15441 0.000021083 7.07200 9.98000 7.29000 90.0000 90.0000 90.0000 499.9788 0 1001 14.0000 0 0 0 0 0.3055 0 0.90000 1.00000 1.00000 0 0 0 0 0 0 0 0 0
  Na1 Na+1 0.25000 0.25000 0.75000 1.00000 1.00000
  Na2 Na+1 0.00000 0.00000 0.00000 1.00000 1.00000
  Mg1 Mg+2 0.25000 0.25000 0.25000 1.00000 1.00000
  Al1 Al+3 0.00000 0.00000 0.50000 1.00000 1.00000
   F1  F-1 0.00000 0.25000 0.13620 1.00000 1.00000
   F2  F-1 0.00000 0.41440 0.72130 1.00000 1.00000
   F3  F-1 0.18450 0.38740 0.43040 1.00000 1.00000
Neighborite
  4  0.000 0.06889 0.000000000 5.50000 7.66500 5.37541 90.0000 90.0000 90.0000 349.9391 0 1001 14.0000 0 0 0 0 0.0016 0 1.00000 1.00000 1.00000 0 0 0 0 0 0 0 0 0
  Na1 Na+1 0.03975 0.25000 0.48800 1.76232 1.00000
  Mg1 Mg+2 0.00000 0.00000 0.00000 0.77457 1.00000
   F1  F-1 0.45470 0.25000 0.58705 3.75440 1.00000
   F2  F-1 0.29105 0.04897 0.21265 1.37148 1.00000
Elpasolite
  4  0.315 0.04043 0.000007783 8.11074 8.11074 8.11074 90.0000 90.0000 90.0000 199.9987 0 1001 14.0000 0 0 0 0 0.1680 0 1.00000 1.00000 1.00000 0 0 0 0 0 0 0 0 0
    K    K 0.25000 0.25000 0.25000 1.22383 1.00000
   Na   Na 0.50000 0.50000 0.50000 0.84484 1.00000
   Al   Al 0.00000 0.00000 0.00000 0.58428 1.00000
    F    F 0.22250 0.00000 0.00000 1.27910 1.00000
K1.58Al11O17
 11  0.000 0.09865 0.000000000 5.58583 5.58583 33.89000 90.0000 90.0000 120.0000 141.7327 0 1001 14.0000 0 0 0 0 0.0242 0 1.00000 1.00000 1.00000 0 0 0 0 0 0 0 0 0
  Al1   Al 0.16712 -0.16712 0.92980 1.00000 1.00000
  Al2   Al 0.00000 0.00000 0.34988 1.00000 1.00000
  Al3   Al 0.00000 0.00000 0.44935 1.00000 1.00000
  Al4   Al 0.00000 0.00000 0.00000 1.00000 1.00000
   O1    O 0.16419 -0.16419 0.23615 1.00000 1.00000
   O2    O 0.15396 -0.15396 0.03384 1.00000 1.00000
   O3    O 0.00000 0.00000 0.09512 1.00000 1.00000
   O4    O 0.00000 0.00000 0.29520 1.00000 1.00000
   O5    O 0.00000 0.00000 0.50000 1.00000 1.00000
   K1    K 0.00000 0.00000 -0.17086 1.00000 0.31000
   K2    K 0.08717 -0.08717 -0.16784 1.00000 0.16000
Villiaumite
  2  0.000 0.06773 0.000000000 4.64000 4.64000 4.64000 90.0000 90.0000 90.0000 90.0000 0 1001 14.0000 0 0 0 0 0.3800 0 1.00000 1.00000 1.00000 0 0 0 0 0 0 0 0 0
   Na   Na 0.00000 0.00000 0.00000 1.00000 1.00000
    F    F 0.50000 0.50000 0.50000 1.00000 1.00000

File: NN_QPA_OSO/XRD_Data/ParamAnalysisData/С207_181220.txt
SRfactor SZero SDispl STransp + C Wght ESU SF A B C Alpha Beta Gamma NA NB NC P1 P2 P3 U V W Z hh kk ll hk hl kl s1 s2 s3 s4 s5 s6
 5.406 0.01212 0.00000 0
alpha-Al2O3
  2  0.470 0.10509 0.000039020 4.77000 4.77000 13.05000 90.0000 90.0000 120.0000 45.0016 0 1001 14.0000 0 0 0 0 0.3500 0 1.00000 1.00000 1.00000 0 0 0 0 0 0 0 0 0
  Al1 Al+3 0.00000 0.00000 0.35231 0.41294 1.00000
   O1  O-2 0.69360 0.00000 0.25000 0.46190 1.00000
gamma-Al2O3
  4  0.622 0.14890 0.000015121 7.90000 7.90000 7.90000 90.0000 90.0000 90.0000 45.0038 0 1001 14.0000 0 0 0 0 0.3500 0 1.00000 1.00000 1.00000 0 0 0 0 0 0 0 0 0
   O1    O 0.25470 0.25470 0.25470 1.00000 1.00000
  Al1   Al 0.50000 0.50000 0.50000 0.50000 0.58000
  Al2   Al 0.12500 0.12500 0.12500 0.50000 0.84000
  Al3   Al 0.02720 0.02720 0.02720 0.50000 0.17000
Cryolite
  6 42.048 0.20972 0.005581704 5.40840 5.58473 9.45305 90.0000 124.7632 90.0000 185.0859 0 1001 14.0000 0 0 0 0 0.3792 0 1.01905 1.00000 1.00000 0 0 0 0 0 0 0 0 0
  Na1 Na+1 0.50000 0.00000 0.50000 1.75000 1.00000
  Al1 Al+3 0.00000 0.00000 0.00000 0.85000 1.00000
  Na2 Na+1 0.26924 0.44985 0.25517 1.76000 1.00000
   F1  F-1 0.11744 0.04649 0.21901 1.35000 1.00000
   F2  F-1 0.22233 0.73220 0.06004 1.20000 1.00000
   F3  F-1 0.31492 0.17423 0.04599 1.40000 1.00000
Chiolite
  7 44.659 0.22272 0.001229853 7.03359 7.03359 10.38863 90.0000 90.0000 90.0000 168.3459 0 1001 14.0000 0 0 0 0 0.4000 0 0.98184 1.00000 1.00000 0 0 0 0 0 0 0 0 0
  Na1 Na+1 0.00000 0.00000 0.50000 1.55000 1.00000
  Na2 Na+1 0.27700 0.77700 0.25000 1.70000 1.00000
  Al1 Al+3 0.00000 0.00000 0.00000 1.40000 1.00000
  Al2 Al+3 0.00000 0.50000 0.00000 0.88000 1.00000
   F1  F-1 0.00000 0.00000 0.17277 1.70000 1.00000
   F2  F-1 0.06145 0.24831 0.00000 1.70000 1.00000
   F3  F-1 0.17841 0.53659 0.11879 1.50000 1.00000
NaCa(AlF6)
 18  0.823 0.19012 0.000007128 8.79500 5.17924 20.31884 90.0000 91.4985 90.0000 30.0455 0 1001 14.0000 0 0 0 0 0.4000 0 1.00000 1.00000 1.00000 0 0 0 0 0 0 0 0 0
  Na1 Na+1 0.98680 0.24430 0.18810 2.20000 1.00000
  Na2 Na+1 0.97810 0.28340 0.45130 2.20000 1.00000
  Ca1 Ca+2 0.63030 0.22750 0.30316 0.85000 1.00000
  Ca2 Ca+2 0.62570 0.33189 0.57230 0.85000 1.00000
  Al1 Al+3 0.26697 0.24610 0.32890 1.67000 1.00000
  Al2 Al+3 0.26280 0.18030 0.57880 1.67000 1.00000
   F1  F-1 0.62900 0.62610 0.47770 1.46000 1.00000
   F2  F-1 0.58630 0.61370 0.63970 1.46000 1.00000
   F3  F-1 0.73380 0.08270 0.48240 1.46000 1.00000
   F4  F-1 0.38090 0.10030 0.26260 1.46000 1.00000
   F5  F-1 0.16250 -0.02470 0.63280 1.46000 1.00000
   F6  F-1 0.16430 0.43770 0.38140 1.46000 1.00000
   F7  F-1 0.23570 0.46690 0.62290 1.46000 1.00000
   F8  F-1 0.57860 0.59440 0.88210 1.46000 1.00000
   F9  F-1 0.91320 0.64040 0.22600 1.46000 1.00000
  F10  F-1 0.74030 0.02170 0.23070 1.46000 1.00000
  F11  F-1 0.75510 0.03340 0.62590 1.46000 1.00000
  F12  F-1 0.07480 0.27900 0.53980 1.46000 1.00000
Na2Ca3Al2F14
  6  9.593 0.12221 0.000059853 10.25222 10.25222 10.25222 90.0000 90.0000 90.0000 162.6139 0 1001 14.0000 0 0 0 0 0.4000 0 0.81770 1.00000 1.00000 0 0 0 0 0 0 0 0 0
  Ca1 Ca+2 0.46670 0.00000 0.25000 0.77933 1.00000
  Al1 Al+3 0.24820 0.24820 0.24820 1.30837 1.00000
  Na1 Na+1 0.08470 0.08470 0.08470 1.42134 1.00000
   F1  F-1 0.13870 0.30620 0.12060 0.70000 1.00000
   F2  F-1 0.36400 0.36270 0.18730 1.49935 1.00000
   F3  F-1 0.46140 0.46140 0.46140 1.49995 1.00000
Fluorite
  2  0.289 0.03539 0.000074046 5.46900 5.46900 5.46900 90.0000 90.0000 90.0000 60.0002 0 1001 14.0000 0 0 0 0 0.3800 0 1.00000 1.00000 1.00000 0 0 0 0 0 0 0 0 0
  Ca1 Ca+2 0.00000 0.00000 0.00000 0.57000 1.00000
   F1  F-1 0.25000 0.25000 0.25000 0.81000 1.00000
Weberite
  7  1.117 0.15587 0.000030793 7.07200 9.98990 7.29000 90.0000 90.0000 90.0000 499.9943 0 1001 14.0000 0 0 0 0 0.3500 0 0.90000 1.00000 1.00000 0 0 0 0 0 0 0 0 0
  Na1 Na+1 0.25000 0.25000 0.75000 1.00000 1.00000
  Na2 Na+1 0.00000 0.00000 0.00000 1.00000 1.00000
  Mg1 Mg+2 0.25000 0.25000 0.25000 1.00000 1.00000
  Al1 Al+3 0.00000 0.00000 0.50000 1.00000 1.00000
   F1  F-1 0.00000 0.25000 0.13620 1.00000 1.00000
   F2  F-1 0.00000 0.41440 0.72130 1.00000 1.00000
   F3  F-1 0.18450 0.38740 0.43040 1.00000 1.00000
Neighborite
  4  0.000 0.05785 0.000000000 5.48800 7.66500 5.36000 90.0000 90.0000 90.0000 349.9880 0 1001 14.0000 0 0 0 0 0.0010 0 1.00000 1.00000 1.00000 0 0 0 0 0 0 0 0 0
  Na1 Na+1 0.03975 0.25000 0.48800 1.76232 1.00000
  Mg1 Mg+2 0.00000 0.00000 0.00000 0.77457 1.00000
   F1  F-1 0.45470 0.25000 0.58705 3.75440 1.00000
   F2  F-1 0.29105 0.04897 0.21265 1.37148 1.00000
Elpasolite
  4  0.378 0.04538 0.000009580 8.10777 8.10777 8.10777 90.0000 90.0000 90.0000 60.3851 0 1001 14.0000 0 0 0 0 0.0285 0 1.00000 1.00000 1.00000 0 0 0 0 0 0 0 0 0
    K    K 0.25000 0.25000 0.25000 1.22383 1.00000
   Na   Na 0.50000 0.50000 0.50000 0.84484 1.00000
   Al   Al 0.00000 0.00000 0.00000 0.58428 1.00000
    F    F 0.22250 0.00000 0.00000 1.27910 1.00000
K1.58Al11O17
 11  0.000 0.08840 0.000000000 5.58500 5.58500 33.89000 90.0000 90.0000 120.0000 149.9999 0 1001 14.0000 0 0 0 0 0.0010 0 1.00000 1.00000 1.00000 0 0 0 0 0 0 0 0 0
  Al1   Al 0.16712 -0.16712 0.92980 1.00000 1.00000
  Al2   Al 0.00000 0.00000 0.34988 1.00000 1.00000
  Al3   Al 0.00000 0.00000 0.44935 1.00000 1.00000
  Al4   Al 0.00000 0.00000 0.00000 1.00000 1.00000
   O1    O 0.16419 -0.16419 0.23615 1.00000 1.00000
   O2    O 0.15396 -0.15396 0.03384 1.00000 1.00000
   O3    O 0.00000 0.00000 0.09512 1.00000 1.00000
   O4    O 0.00000 0.00000 0.29520 1.00000 1.00000
   O5    O 0.00000 0.00000 0.50000 1.00000 1.00000
   K1    K 0.00000 0.00000 -0.17086 1.00000 0.31000
   K2    K 0.08717 -0.08717 -0.16784 1.00000 0.16000
Villiaumite
  2  0.000 0.06693 0.000000000 4.64000 4.64000 4.64000 90.0000 90.0000 90.0000 90.0000 0 1001 14.0000 0 0 0 0 0.3800 0 1.00000 1.00000 1.00000 0 0 0 0 0 0 0 0 0
   Na   Na 0.00000 0.00000 0.00000 1.00000 1.00000
    F    F 0.50000 0.50000 0.50000 1.00000 1.00000
