Repository: VladimirStanovov/DiffractNet

# DiffractNet
Source code for applying neural networks to x-ray diffraction data

File: NN_QPA_OSO/XRD_Data/ParamAnalysisData/С207Д_040321.txt
SRfactor SZero SDispl STransp + C Wght ESU SF A B C Alpha Beta Gamma NA NB NC P1 P2 P3 U V W Z hh kk ll hk hl kl s1 s2 s3 s4 s5 s6
 6.220 0.02025 0.00000 0
alpha-Al2O3
  2  0.262 0.11688 0.000022057 4.75552 4.75552 13.04894 90.0000 90.0000 120.0000 45.0000 0 1001 14.0000 0 0 0 0 0.3500 0 1.00000 1.00000 1.00000 0 0 0 0 0 0 0 0 0
  Al1 Al+3 0.00000 0.00000 0.35231 0.41294 1.00000
   O1  O-2 0.69360 0.00000 0.25000 0.46190 1.00000
gamma-Al2O3
  4  1.248 0.19362 0.000030559 7.90000 7.90000 7.90000 90.0000 90.0000 90.0000 45.0000 0 1001 14.0000 0 0 0 0 0.3500 0 1.00000 1.00000 1.00000 0 0 0 0 0 0 0 0 0
   O1    O 0.25470 0.25470 0.25470 1.00000 1.00000
  Al1   Al 0.50000 0.50000 0.50000 0.50000 0.58000
  Al2   Al 0.12500 0.12500 0.12500 0.50000 0.84000
  Al3   Al 0.02720 0.02720 0.02720 0.50000 0.17000
Cryolite
  6 16.560 0.18004 0.002219694 5.40454 5.57789 9.44199 90.0000 124.7471 90.0000 222.7486 0 1001 14.0000 0 0 0 0 0.2928 0 1.04000 1.00000 1.00000 0 0 0 0 0 0 0 0 0
  Na1 Na+1 0.50000 0.00000 0.50000 1.75000 1.00000
  Al1 Al+3 0.00000 0.00000 0.00000 0.85000 1.00000
  Na2 Na+1 0.26380 0.44956 0.25055 1.76000 1.00000
   F1  F-1 0.11878 0.04999 0.21698 1.35000 1.00000
   F2  F-1 0.22000 0.73340 0.05856 1.20000 1.00000
   F3  F-1 0.31554 0.17250 0.04097 1.40000 1.00000
Chiolite
  7 54.597 0.27816 0.001514521 7.03302 7.03302 10.38524 90.0000 90.0000 90.0000 227.2471 0 1001 14.0000 0 0 0 0 0.2171 0 1.00000 1.00000 1.00000 0 0 0 0 0 0 0 0 0
  Na1 Na+1 0.00000 0.00000 0.50000 1.55000 1.00000
  Na2 Na+1 0.27700 0.77700 0.25000 1.70000 1.00000
  Al1 Al+3 0.00000 0.00000 0.00000 1.40000 1.00000
  Al2 Al+3 0.00000 0.50000 0.00000 0.88000 1.00000
   F1  F-1 0.00000 0.00000 0.17213 1.70000 1.00000
   F2  F-1 0.06302 0.24719 0.00000 1.70000 1.00000
   F3  F-1 0.17728 0.53676 0.11952 1.50000 1.00000
NaCa(AlF6)
 18  0.884 0.20243 0.000007763 8.79437 5.14500 20.30000 90.0000 91.3637 90.0000 30.0001 0 1001 14.0000 0 0 0 0 0.4000 0 1.00000 1.00000 1.00000 0 0 0 0 0 0 0 0 0
  Na1 Na+1 0.97219 0.24430 0.16810 2.20000 1.00000
  Na2 Na+1 0.95810 0.28340 0.43130 2.20000 1.00000
  Ca1 Ca+2 0.63030 0.22750 0.31739 0.85000 1.00000
  Ca2 Ca+2 0.62570 0.33190 0.57230 0.85000 1.00000
  Al1 Al+3 0.24880 0.24610 0.32890 1.67000 1.00000
  Al2 Al+3 0.24280 0.18030 0.57880 1.67000 1.00000
   F1  F-1 0.62900 0.62610 0.47770 1.46000 1.00000
   F2  F-1 0.58630 0.61370 0.63970 1.46000 1.00000
   F3  F-1 0.73380 0.08270 0.48240 1.46000 1.00000
   F4  F-1 0.38090 0.10030 0.26260 1.46000 1.00000
   F5  F-1 0.16250 -0.02470 0.63280 1.46000 1.00000
   F6  F-1 0.16430 0.43770 0.38140 1.46000 1.00000
   F7  F-1 0.23570 0.46690 0.62290 1.46000 1.00000
   F8  F-1 0.57860 0.59440 0.88210 1.46000 1.00000
   F9  F-1 0.91320 0.64040 0.22600 1.46000 1.00000
  F10  F-1 0.74030 0.02170 0.23070 1.46000 1.00000
  F11  F-1 0.75510 0.03340 0.62590 1.46000 1.00000
  F12  F-1 0.07480 0.27900 0.53980 1.46000 1.00000
Na2Ca3Al2F14
  6  8.095 0.11580 0.000050836 10.25294 10.25294 10.25294 90.0000 90.0000 90.0000 317.4983 0 1001 14.0000 0 0 0 0 0.2571 0 1.00000 1.00000 1.00000 0 0 0 0 0 0 0 0 0
  Ca1 Ca+2 0.46670 0.00000 0.25000 0.70000 1.00000
  Al1 Al+3 0.24820 0.24820 0.24820 0.73912 1.00000
  Na1 Na+1 0.08470 0.08470 0.08470 1.49995 1.00000
   F1  F-1 0.13870 0.30620 0.12060 0.70000 1.00000
   F2  F-1 0.36400 0.36270 0.18730 0.70000 1.00000
   F3  F-1 0.46140 0.46140 0.46140 0.70000 1.00000
Fluorite
  2  0.158 0.04020 0.000040717 5.46900 5.46900 5.46900 90.0000 90.0000 90.0000 60.0000 0 1001 14.0000 0 0 0 0 0.3800 0 1.00000 1.00000 1.00000 0 0 0 0 0 0 0 0 0
  Ca1 Ca+2 0.00000 0.00000 0.00000 0.57000 1.00000
   F1  F-1 0.25000 0.25000 0.25000 0.81000 1.00000
Weberite
  7 18.196 0.14835 0.000503152 7.06516 10.01029 7.30797 90.0000 90.0000 90.0000 477.2040 0 1001 14.0000 0 0 0 0 0.1590 0 0.93545 1.00000 1.00000 0 0 0 0 0 0 0 0 0
  Na1 Na+1 0.25000 0.25000 0.75000 1.00000 1.00000
  Na2 Na+1 0.00000 0.00000 0.00000 1.00000 1.00000
  Mg1 Mg+2 0.25000 0.25000 0.25000 1.00000 1.00000
  Al1 Al+3 0.00000 0.00000 0.50000 1.00000 1.00000
   F1  F-1 0.00000 0.25000 0.13620 1.00000 1.00000
   F2  F-1 0.00000 0.41440 0.72130 1.00000 1.00000
   F3  F-1 0.18450 0.38740 0.43040 1.00000 1.00000
Neighborite
  4  0.000 0.14178 0.000000000 5.48800 7.66500 5.36000 90.0000 90.0000 90.0000 100.0000 0 1001 14.0000 0 0 0 0 0.3000 0 1.00000 1.00000 1.00000 0 0 0 0 0 0 0 0 0
  Na1 Na+1 0.03975 0.25000 0.48800 1.76232 1.00000
  Mg1 Mg+2 0.00000 0.00000 0.00000 0.77457 1.00000
   F1  F-1 0.45470 0.25000 0.58705 3.75440 1.00000
   F2  F-1 0.29105 0.04897 0.21265 1.37148 1.00000
Elpasolite
  4  0.000 0.02960 0.000000000 8.11200 8.11200 8.11200 90.0000 90.0000 90.0000 199.9658 0 1001 14.0000 0 0 0 0 0.0010 0 1.00000 1.00000 1.00000 0 0 0 0 0 0 0 0 0
    K    K 0.25000 0.25000 0.25000 1.22383 1.00000
   Na   Na 0.50000 0.50000 0.50000 0.84484 1.00000
   Al   Al 0.00000 0.00000 0.00000 0.58428 1.00000
    F    F 0.22250 0.00000 0.00000 1.27910 1.00000
K1.58Al11O17
 11  0.000 0.18938 0.000000000 5.58500 5.58500 33.89000 90.0000 90.0000 120.0000 45.0002 0 1001 14.0000 0 0 0 0 0.3700 0 1.00000 1.00000 1.00000 0 0 0 0 0 0 0 0 0
  Al1   Al 0.16712 -0.16712 0.92980 1.00000 1.00000
  Al2   Al 0.00000 0.00000 0.34988 1.00000 1.00000
  Al3   Al 0.00000 0.00000 0.44935 1.00000 1.00000
  Al4   Al 0.00000 0.00000 0.00000 1.00000 1.00000
   O1    O 0.16419 -0.16419 0.23615 1.00000 1.00000
   O2    O 0.15396 -0.15396 0.03384 1.00000 1.00000
   O3    O 0.00000 0.00000 0.09512 1.00000 1.00000
   O4    O 0.00000 0.00000 0.29520 1.00000 1.00000
   O5    O 0.00000 0.00000 0.50000 1.00000 1.00000
   K1    K 0.00000 0.00000 -0.17086 1.00000 0.31000
   K2    K 0.08717 -0.08717 -0.16784 1.00000 0.16000
Villiaumite
  2  0.000 0.07243 0.000000000 4.64000 4.64000 4.64000 90.0000 90.0000 90.0000 90.0000 0 1001 14.0000 0 0 0 0 0.3800 0 1.00000 1.00000 1.00000 0 0 0 0 0 0 0 0 0
   Na   Na 0.00000 0.00000 0.00000 1.00000 1.00000
    F    F 0.50000 0.50000 0.50000 1.00000 1.00000

File: NN_QPA_OSO/XRD_Data/ParamAnalysisData/С294_211220.txt
SRfactor SZero SDispl STransp + C Wght ESU SF A B C Alpha Beta Gamma NA NB NC P1 P2 P3 U V W Z hh kk ll hk hl kl s1 s2 s3 s4 s5 s6
 5.358 0.02772 0.00000 0
alpha-Al2O3
  2  0.946 0.10381 0.000080383 4.77000 4.77000 13.02489 90.0000 90.0000 120.0000 45.0063 0 1001 14.0000 0 0 0 0 0.3500 0 1.00000 1.00000 1.00000 0 0 0 0 0 0 0 0 0
  Al1 Al+3 0.00000 0.00000 0.35231 0.41294 1.00000
   O1  O-2 0.69360 0.00000 0.25000 0.46190 1.00000
gamma-Al2O3
  4  1.964 0.14475 0.000048496 7.91276 7.91276 7.91276 90.0000 90.0000 90.0000 45.0006 0 1001 14.0000 0 0 0 0 0.3500 0 1.00000 1.00000 1.00000 0 0 0 0 0 0 0 0 0
   O1    O 0.25470 0.25470 0.25470 1.00000 1.00000
  Al1   Al 0.50000 0.50000 0.50000 0.50000 0.58000
  Al2   Al 0.12500 0.12500 0.12500 0.50000 0.84000
  Al3   Al 0.02720 0.02720 0.02720 0.50000 0.17000
Cryolite
  6 56.867 0.26919 0.007696708 5.40932 5.58643 9.45647 90.0000 124.7593 90.0000 182.1527 0 1001 14.0000 0 0 0 0 0.3741 0 1.04518 1.00000 1.00000 0 0 0 0 0 0 0 0 0
  Na1 Na+1 0.50000 0.00000 0.50000 1.75000 1.00000
  Al1 Al+3 0.00000 0.00000 0.00000 0.85000 1.00000
  Na2 Na+1 0.26987 0.45053 0.25582 1.76000 1.00000
   F1  F-1 0.11724 0.04576 0.21760 1.35000 1.00000
   F2  F-1 0.22620 0.73224 0.06057 1.20000 1.00000
   F3  F-1 0.31619 0.17587 0.04675 1.40000 1.00000
Chiolite
  7 26.058 0.20376 0.000731835 7.03584 7.03584 10.38861 90.0000 90.0000 90.0000 127.2905 0 1001 14.0000 0 0 0 0 0.4000 0 0.96248 1.00000 1.00000 0 0 0 0 0 0 0 0 0
  Na1 Na+1 0.00000 0.00000 0.50000 1.55000 1.00000
  Na2 Na+1 0.27700 0.77700 0.25000 1.70000 1.00000
  Al1 Al+3 0.00000 0.00000 0.00000 1.40000 1.00000
  Al2 Al+3 0.00000 0.50000 0.00000 0.88000 1.00000
   F1  F-1 0.00000 0.00000 0.17349 1.70000 1.00000
   F2  F-1 0.06185 0.24801 0.00000 1.70000 1.00000
   F3  F-1 0.17755 0.53482 0.11900 1.50000 1.00000
NaCa(AlF6)
 18  2.709 0.18118 0.000023913 8.79500 5.18738 20.30000 90.0000 91.2801 90.0000 30.0062 0 1001 14.0000 0 0 0 0 0.4000 0 1.00000 1.00000 1.00000 0 0 0 0 0 0 0 0 0
  Na1 Na+1 0.98680 0.24430 0.18651 2.20000 1.00000
  Na2 Na+1 0.95916 0.28340 0.45130 2.20000 1.00000
  Ca1 Ca+2 0.63030 0.22750 0.30319 0.85000 1.00000
  Ca2 Ca+2 0.62570 0.33083 0.57109 0.85000 1.00000
  Al1 Al+3 0.24880 0.24610 0.32890 1.67000 1.00000
  Al2 Al+3 0.26280 0.18030 0.57880 1.67000 1.00000
   F1  F-1 0.62900 0.62610 0.47770 1.46000 1.00000
   F2  F-1 0.58630 0.61370 0.63970 1.46000 1.00000
   F3  F-1 0.73380 0.08270 0.48240 1.46000 1.00000
   F4  F-1 0.38090 0.10030 0.26260 1.46000 1.00000
   F5  F-1 0.16250 -0.02470 0.63280 1.46000 1.00000
   F6  F-1 0.16430 0.43770 0.38140 1.46000 1.00000
   F7  F-1 0.23570 0.46690 0.62290 1.46000 1.00000
   F8  F-1 0.57860 0.59440 0.88210 1.46000 1.00000
   F9  F-1 0.91320 0.64040 0.22600 1.46000 1.00000
  F10  F-1 0.74030 0.02170 0.23070 1.46000 1.00000
  F11  F-1 0.75510 0.03340 0.62590 1.46000 1.00000
  F12  F-1 0.07480 0.27900 0.53980 1.46000 1.00000
Na2Ca3Al2F14
  6  8.965 0.12652 0.000057090 10.25171 10.25171 10.25171 90.0000 90.0000 90.0000 114.5316 0 1001 14.0000 0 0 0 0 0.4000 0 0.80047 1.00000 1.00000 0 0 0 0 0 0 0 0 0
  Ca1 Ca+2 0.46670 0.00000 0.25000 1.12303 1.00000
  Al1 Al+3 0.24820 0.24820 0.24820 1.16526 1.00000
  Na1 Na+1 0.08470 0.08470 0.08470 1.49416 1.00000
   F1  F-1 0.13870 0.30620 0.12060 0.73915 1.00000
   F2  F-1 0.36400 0.36270 0.18730 1.49841 1.00000
   F3  F-1 0.46140 0.46140 0.46140 1.49980 1.00000
Fluorite
  2  0.346 0.03667 0.000090328 5.46900 5.46900 5.46900 90.0000 90.0000 90.0000 60.0006 0 1001 14.0000 0 0 0 0 0.3800 0 1.00000 1.00000 1.00000 0 0 0 0 0 0 0 0 0
  Ca1 Ca+2 0.00000 0.00000 0.00000 0.57000 1.00000
   F1  F-1 0.25000 0.25000 0.25000 0.81000 1.00000
Weberite
  7  1.418 0.16755 0.000039877 7.07200 9.98986 7.29000 90.0000 90.0000 90.0000 164.7608 0 1001 14.0000 0 0 0 0 0.3500 0 0.90000 1.00000 1.00000 0 0 0 0 0 0 0 0 0
  Na1 Na+1 0.25000 0.25000 0.75000 1.00000 1.00000
  Na2 Na+1 0.00000 0.00000 0.00000 1.00000 1.00000
  Mg1 Mg+2 0.25000 0.25000 0.25000 1.00000 1.00000
  Al1 Al+3 0.00000 0.00000 0.50000 1.00000 1.00000
   F1  F-1 0.00000 0.25000 0.13620 1.00000 1.00000
   F2  F-1 0.00000 0.41440 0.72130 1.00000 1.00000
   F3  F-1 0.18450 0.38740 0.43040 1.00000 1.00000
Neighborite
  4  0.000 0.13822 0.000000001 5.48800 7.66500 5.36000 90.0000 90.0000 90.0000 100.0129 0 1001 14.0000 0 0 0 0 0.3000 0 1.00000 1.00000 1.00000 0 0 0 0 0 0 0 0 0
  Na1 Na+1 0.03975 0.25000 0.48800 1.76232 1.00000
  Mg1 Mg+2 0.00000 0.00000 0.00000 0.77457 1.00000
   F1  F-1 0.45470 0.25000 0.58705 3.75440 1.00000
   F2  F-1 0.29105 0.04897 0.21265 1.37148 1.00000
Elpasolite
  4  0.728 0.04789 0.000018785 8.11133 8.11133 8.11133 90.0000 90.0000 90.0000 89.7872 0 1001 14.0000 0 0 0 0 0.2213 0 1.00000 1.00000 1.00000 0 0 0 0 0 0 0 0 0
    K    K 0.25000 0.25000 0.25000 1.22383 1.00000
   Na   Na 0.50000 0.50000 0.50000 0.84484 1.00000
   Al   Al 0.00000 0.00000 0.00000 0.58428 1.00000
    F    F 0.22250 0.00000 0.00000 1.27910 1.00000
K1.58Al11O17
 11  0.000 0.07874 0.000000000 5.59666 5.59666 33.89001 90.0000 90.0000 120.0000 149.8008 0 1001 14.0000 0 0 0 0 0.0011 0 1.00000 1.00000 1.00000 0 0 0 0 0 0 0 0 0
  Al1   Al 0.16712 -0.16712 0.92980 1.00000 1.00000
  Al2   Al 0.00000 0.00000 0.34988 1.00000 1.00000
  Al3   Al 0.00000 0.00000 0.44935 1.00000 1.00000
  Al4   Al 0.00000 0.00000 0.00000 1.00000 1.00000
   O1    O 0.16419 -0.16419 0.23615 1.00000 1.00000
   O2    O 0.15396 -0.15396 0.03384 1.00000 1.00000
   O3    O 0.00000 0.00000 0.09512 1.00000 1.00000
   O4    O 0.00000 0.00000 0.29520 1.00000 1.00000
   O5    O 0.00000 0.00000 0.50000 1.00000 1.00000
   K1    K 0.00000 0.00000 -0.17086 1.00000 0.31000
   K2    K 0.08717 -0.08717 -0.16784 1.00000 0.16000
Villiaumite
  2  0.000 0.06557 0.000000000 4.64000 4.64000 4.64000 90.0000 90.0000 90.0000 90.0002 0 1001 14.0000 0 0 0 0 0.3800 0 1.00000 1.00000 1.00000 0 0 0 0 0 0 0 0 0
   Na   Na 0.00000 0.00000 0.00000 1.00000 1.00000
    F    F 0.50000 0.50000 0.50000 1.00000 1.00000

File: NN_QPA_OSO/XRD_Data/ParamAnalysisData/С323_221220.txt
SRfactor SZero SDispl STransp + C Wght ESU SF A B C Alpha Beta Gamma NA NB NC P1 P2 P3 U V W Z hh kk ll hk hl kl s1 s2 s3 s4 s5 s6
 5.521 0.01524 0.00000 0
alpha-Al2O3
  2  0.530 0.11309 0.000044876 4.76997 4.76997 13.04580 90.0000 90.0000 120.0000 45.8081 0 1001 14.0000 0 0 0 0 0.3447 0 1.00000 1.00000 1.00000 0 0 0 0 0 0 0 0 0
  Al1 Al+3 0.00000 0.00000 0.35231 0.41294 1.00000
   O1  O-2 0.69360 0.00000 0.25000 0.46190 1.00000
gamma-Al2O3
  4  2.019 0.15468 0.000049974 7.90002 7.90002 7.90002 90.0000 90.0000 90.0000 45.0757 0 1001 14.0000 0 0 0 0 0.3497 0 1.00000 1.00000 1.00000 0 0 0 0 0 0 0 0 0
   O1    O 0.25470 0.25470 0.25470 1.00000 1.00000
  Al1   Al 0.50000 0.50000 0.50000 0.50000 0.58000
  Al2   Al 0.12500 0.12500 0.12500 0.50000 0.84000
  Al3   Al 0.02720 0.02720 0.02720 0.50000 0.17000
Cryolite
  6 44.752 0.25735 0.006046798 5.40828 5.58533 9.45262 90.0000 124.7536 90.0000 172.2481 0 1001 14.0000 0 0 0 0 0.3904 0 1.08117 1.00000 1.00000 0 0 0 0 0 0 0 0 0
  Na1 Na+1 0.50000 0.00000 0.50000 1.75000 1.00000
  Al1 Al+3 0.00000 0.00000 0.00000 0.85000 1.00000
  Na2 Na+1 0.26991 0.45007 0.25636 1.76000 1.00000
   F1  F-1 0.11850 0.04546 0.21755 1.35000 1.00000
   F2  F-1 0.22342 0.73097 0.06014 1.20000 1.00000
   F3  F-1 0.31623 0.17550 0.04647 1.40000 1.00000
Chiolite
  7 40.649 0.24507 0.001139433 7.03381 7.03381 10.38934 90.0000 90.0000 90.0000 139.5728 0 1001 14.0000 0 0 0 0 0.3998 0 0.98738 1.00000 1.00000 0 0 0 0 0 0 0 0 0
  Na1 Na+1 0.00000 0.00000 0.50000 1.55000 1.00000
  Na2 Na+1 0.27700 0.77700 0.25000 1.70000 1.00000
  Al1 Al+3 0.00000 0.00000 0.00000 1.40000 1.00000
  Al2 Al+3 0.00000 0.50000 0.00000 0.88000 1.00000
   F1  F-1 0.00000 0.00000 0.17238 1.70000 1.00000
   F2  F-1 0.06217 0.24830 0.00000 1.70000 1.00000
   F3  F-1 0.17844 0.53632 0.11880 1.50000 1.00000
NaCa(AlF6)
 18  0.874 0.17867 0.000007753 8.78834 5.14533 20.34344 90.0000 91.4019 90.0000 30.9253 0 1001 14.0000 0 0 0 0 0.3969 0 1.00000 1.00000 1.00000 0 0 0 0 0 0 0 0 0
  Na1 Na+1 0.96687 0.24445 0.18152 2.20000 1.00000
  Na2 Na+1 0.95818 0.28340 0.44801 2.20000 1.00000
  Ca1 Ca+2 0.63030 0.22759 0.30799 0.85000 1.00000
  Ca2 Ca+2 0.62575 0.31191 0.57230 0.85000 1.00000
  Al1 Al+3 0.24888 0.24611 0.32875 1.67000 1.00000
  Al2 Al+3 0.24288 0.18045 0.57865 1.67000 1.00000
   F1  F-1 0.62900 0.62610 0.47770 1.46000 1.00000
   F2  F-1 0.58630 0.61370 0.63970 1.46000 1.00000
   F3  F-1 0.73380 0.08270 0.48240 1.46000 1.00000
   F4  F-1 0.38090 0.10030 0.26260 1.46000 1.00000
   F5  F-1 0.16250 -0.02470 0.63280 1.46000 1.00000
   F6  F-1 0.16430 0.43770 0.38140 1.46000 1.00000
   F7  F-1 0.23570 0.46690 0.62290 1.46000 1.00000
   F8  F-1 0.57860 0.59440 0.88210 1.46000 1.00000
   F9  F-1 0.91320 0.64040 0.22600 1.46000 1.00000
  F10  F-1 0.74030 0.02170 0.23070 1.46000 1.00000
  F11  F-1 0.75510 0.03340 0.62590 1.46000 1.00000
  F12  F-1 0.07480 0.27900 0.53980 1.46000 1.00000
Na2Ca3Al2F14
  6  9.227 0.13095 0.000058605 10.25222 10.25222 10.25222 90.0000 90.0000 90.0000 137.3920 0 1001 14.0000 0 0 0 0 0.3992 0 0.80163 1.00000 1.00000 0 0 0 0 0 0 0 0 0
  Ca1 Ca+2 0.46670 0.00000 0.25000 1.10000 1.00000
  Al1 Al+3 0.24820 0.24820 0.24820 0.87425 1.00000
  Na1 Na+1 0.08470 0.08470 0.08470 1.45000 1.00000
   F1  F-1 0.13870 0.30620 0.12060 0.70000 1.00000
   F2  F-1 0.36400 0.36270 0.18730 1.47500 1.00000
   F3  F-1 0.46140 0.46140 0.46140 1.47500 1.00000
Fluorite
  2  0.398 0.03741 0.000103821 5.46900 5.46900 5.46900 90.0000 90.0000 90.0000 60.9000 0 1001 14.0000 0 0 0 0 0.3797 0 1.00000 1.00000 1.00000 0 0 0 0 0 0 0 0 0
  Ca1 Ca+2 0.00000 0.00000 0.00000 0.57000 1.00000
   F1  F-1 0.25000 0.25000 0.25000 0.81000 1.00000
Weberite
  7  1.236 0.15741 0.000034692 7.07198 9.98306 7.29000 90.0000 90.0000 90.0000 493.0269 0 1001 14.0000 0 0 0 0 0.3499 0 0.90002 1.00000 1.00000 0 0 0 0 0 0 0 0 0
  Na1 Na+1 0.25000 0.25000 0.75000 1.00000 1.00000
  Na2 Na+1 0.00000 0.00000 0.00000 1.00000 1.00000
  Mg1 Mg+2 0.25000 0.25000 0.25000 1.00000 1.00000
  Al1 Al+3 0.00000 0.00000 0.50000 1.00000 1.00000
   F1  F-1 0.00000 0.25000 0.13620 1.00000 1.00000
   F2  F-1 0.00000 0.41440 0.72130 1.00000 1.00000
   F3  F-1 0.18450 0.38740 0.43040 1.00000 1.00000
Neighborite
  4  0.001 0.19479 0.000000118 5.49963 7.68980 5.38658 90.0000 90.0000 90.0000 100.1831 0 1001 14.0000 0 0 0 0 0.2997 0 1.00000 1.00000 1.00000 0 0 0 0 0 0 0 0 0
  Na1 Na+1 0.03975 0.25000 0.48800 1.76232 1.00000
  Mg1 Mg+2 0.00000 0.00000 0.00000 0.77457 1.00000
   F1  F-1 0.45470 0.25000 0.58705 3.75440 1.00000
   F2  F-1 0.29105 0.04897 0.21265 1.37148 1.00000
Elpasolite
  4  0.312 0.04283 0.000008033 8.11101 8.11101 8.11101 90.0000 90.0000 90.0000 65.8313 0 1001 14.0000 0 0 0 0 0.0011 0 1.00000 1.00000 1.00000 0 0 0 0 0 0 0 0 0
    K    K 0.25000 0.25000 0.25000 1.22383 1.00000
   Na   Na 0.50000 0.50000 0.50000 0.84484 1.00000
   Al   Al 0.00000 0.00000 0.00000 0.58428 1.00000
    F    F 0.22250 0.00000 0.00000 1.27910 1.00000
K1.58Al11O17
 11  0.002 0.08628 0.000000014 5.58502 5.58502 33.89037 90.0000 90.0000 120.0000 149.9365 0 1001 14.0000 0 0 0 0 0.0012 0 1.00000 1.00000 1.00000 0 0 0 0 0 0 0 0 0
  Al1   Al 0.16712 -0.16712 0.92980 1.00000 1.00000
  Al2   Al 0.00000 0.00000 0.34988 1.00000 1.00000
  Al3   Al 0.00000 0.00000 0.44935 1.00000 1.00000
  Al4   Al 0.00000 0.00000 0.00000 1.00000 1.00000
   O1    O 0.16419 -0.16419 0.23615 1.00000 1.00000
   O2    O 0.15396 -0.15396 0.03384 1.00000 1.00000
   O3    O 0.00000 0.00000 0.09512 1.00000 1.00000
   O4    O 0.00000 0.00000 0.29520 1.00000 1.00000
   O5    O 0.00000 0.00000 0.50000 1.00000 1.00000
   K1    K 0.00000 0.00000 -0.17086 1.00000 0.31000
   K2    K 0.08717 -0.08717 -0.16784 1.00000 0.16000
Villiaumite
  2  0.000 0.07081 0.000000000 4.64000 4.64000 4.64000 90.0000 90.0000 90.0000 90.0220 0 1001 14.0000 0 0 0 0 0.3798 0 1.00000 1.00000 1.00000 0 0 0 0 0 0 0 0 0
   Na   Na 0.00000 0.00000 0.00000 1.00000 1.00000
    F    F 0.50000 0.50000 0.50000 1.00000 1.00000

File: NN_QPA_OSO/XRD_Data/ParamAnalysisData/С343_221220.txt
SRfactor SZero SDispl STransp + C Wght ESU SF A B C Alpha Beta Gamma NA NB NC P1 P2 P3 U V W Z hh kk ll hk hl kl s1 s2 s3 s4 s5 s6
 5.320 0.02194 0.00000 0
alpha-Al2O3
  2  1.954 0.08594 0.000167052 4.76535 4.76535 13.03573 90.0000 90.0000 120.0000 45.0015 0 1001 14.0000 0 0 0 0 0.0652 0 1.00000 1.00000 1.00000 0 0 0 0 0 0 0 0 0
  Al1 Al+3 0.00000 0.00000 0.35231 0.41294 1.00000
   O1  O-2 0.69360 0.00000 0.25000 0.46190 1.00000
gamma-Al2O3
  4  1.764 0.13710 0.000043997 7.90007 7.90007 7.90007 90.0000 90.0000 90.0000 45.0006 0 1001 14.0000 0 0 0 0 0.3056 0 1.00000 1.00000 1.00000 0 0 0 0 0 0 0 0 0
   O1    O 0.25470 0.25470 0.25470 1.00000 1.00000
  Al1   Al 0.50000 0.50000 0.50000 0.50000 0.58000
  Al2   Al 0.12500 0.12500 0.12500 0.50000 0.84000
  Al3   Al 0.02720 0.02720 0.02720 0.50000 0.17000
Cryolite
  6 50.970 0.25354 0.006934280 5.40920 5.58610 9.45535 90.0000 124.7644 90.0000 204.1111 0 1001 14.0000 0 0 0 0 0.3640 0 1.01455 1.00000 1.00000 0 0 0 0 0 0 0 0 0
  Na1 Na+1 0.50000 0.00000 0.50000 1.75000 1.00000
  Al1 Al+3 0.00000 0.00000 0.00000 0.85000 1.00000
  Na2 Na+1 0.26801 0.45025 0.25466 1.76000 1.00000
   F1  F-1 0.11613 0.04705 0.21796 1.35000 1.00000
   F2  F-1 0.22300 0.73292 0.05973 1.20000 1.00000
   F3  F-1 0.31641 0.17382 0.04710 1.40000 1.00000
Chiolite
  7 33.889 0.21204 0.000957007 7.03315 7.03315 10.39062 90.0000 90.0000 90.0000 167.7041 0 1001 14.0000 0 0 0 0 0.4000 0 0.97382 1.00000 1.00000 0 0 0 0 0 0 0 0 0
  Na1 Na+1 0.00000 0.00000 0.50000 1.55000 1.00000
  Na2 Na+1 0.27700 0.77700 0.25000 1.70000 1.00000
  Al1 Al+3 0.00000 0.00000 0.00000 1.40000 1.00000
  Al2 Al+3 0.00000 0.50000 0.00000 0.88000 1.00000
   F1  F-1 0.00000 0.00000 0.17332 1.70000 1.00000
   F2  F-1 0.06291 0.24794 0.00000 1.70000 1.00000
   F3  F-1 0.17806 0.53590 0.11872 1.50000 1.00000
NaCa(AlF6)
 18  1.039 0.18064 0.000009187 8.79500 5.20489 20.30000 90.0000 91.5000 90.0000 30.0146 0 1001 14.0000 0 0 0 0 0.4000 0 1.00000 1.00000 1.00000 0 0 0 0 0 0 0 0 0
  Na1 Na+1 0.98679 0.24430 0.18810 2.20000 1.00000
  Na2 Na+1 0.95810 0.28340 0.45130 2.20000 1.00000
  Ca1 Ca+2 0.63030 0.22750 0.30080 0.85000 1.00000
  Ca2 Ca+2 0.62570 0.33189 0.57187 0.85000 1.00000
  Al1 Al+3 0.24880 0.24610 0.32890 1.67000 1.00000
  Al2 Al+3 0.26280 0.18030 0.57880 1.67000 1.00000
   F1  F-1 0.62900 0.62610 0.47770 1.46000 1.00000
   F2  F-1 0.58630 0.61370 0.63970 1.46000 1.00000
   F3  F-1 0.73380 0.08270 0.48240 1.46000 1.00000
   F4  F-1 0.38090 0.10030 0.26260 1.46000 1.00000
   F5  F-1 0.16250 -0.02470 0.63280 1.46000 1.00000
   F6  F-1 0.16430 0.43770 0.38140 1.46000 1.00000
   F7  F-1 0.23570 0.46690 0.62290 1.46000 1.00000
   F8  F-1 0.57860 0.59440 0.88210 1.46000 1.00000
   F9  F-1 0.91320 0.64040 0.22600 1.46000 1.00000
  F10  F-1 0.74030 0.02170 0.23070 1.46000 1.00000
  F11  F-1 0.75510 0.03340 0.62590 1.46000 1.00000
  F12  F-1 0.07480 0.27900 0.53980 1.46000 1.00000
Na2Ca3Al2F14
  6  7.947 0.12104 0.000050850 10.25192 10.25192 10.25192 90.0000 90.0000 90.0000 137.5092 0 1001 14.0000 0 0 0 0 0.4000 0 0.81496 1.00000 1.00000 0 0 0 0 0 0 0 0 0
  Ca1 Ca+2 0.46670 0.00000 0.25000 1.03974 1.00000
  Al1 Al+3 0.24820 0.24820 0.24820 1.49961 1.00000
  Na1 Na+1 0.08470 0.08470 0.08470 1.49721 1.00000
   F1  F-1 0.13870 0.30620 0.12060 0.70000 1.00000
   F2  F-1 0.36400 0.36270 0.18730 1.40580 1.00000
   F3  F-1 0.46140 0.46140 0.46140 1.49961 1.00000
Fluorite
  2  0.802 0.03529 0.000210542 5.46891 5.46891 5.46891 90.0000 90.0000 90.0000 66.9531 0 1001 14.0000 0 0 0 0 0.3800 0 1.00000 1.00000 1.00000 0 0 0 0 0 0 0 0 0
  Ca1 Ca+2 0.00000 0.00000 0.00000 0.57000 1.00000
   F1  F-1 0.25000 0.25000 0.25000 0.81000 1.00000
Weberite
  7  1.169 0.16617 0.000033069 7.07200 9.98103 7.29000 90.0000 90.0000 90.0000 150.0468 0 1001 14.0000 0 0 0 0 0.3500 0 0.90000 1.00000 1.00000 0 0 0 0 0 0 0 0 0
  Na1 Na+1 0.25000 0.25000 0.75000 1.00000 1.00000
  Na2 Na+1 0.00000 0.00000 0.00000 1.00000 1.00000
  Mg1 Mg+2 0.25000 0.25000 0.25000 1.00000 1.00000
  Al1 Al+3 0.00000 0.00000 0.50000 1.00000 1.00000
   F1  F-1 0.00000 0.25000 0.13620 1.00000 1.00000
   F2  F-1 0.00000 0.41440 0.72130 1.00000 1.00000
   F3  F-1 0.18450 0.38740 0.43040 1.00000 1.00000
Neighborite
  4  0.000 0.17315 0.000000000 5.50000 7.66500 5.38699 90.0000 90.0000 90.0000 100.0148 0 1001 14.0000 0 0 0 0 0.3000 0 1.00000 1.00000 1.00000 0 0 0 0 0 0 0 0 0
  Na1 Na+1 0.03975 0.25000 0.48800 1.76232 1.00000
  Mg1 Mg+2 0.00000 0.00000 0.00000 0.77457 1.00000
   F1  F-1 0.45470 0.25000 0.58705 3.75440 1.00000
   F2  F-1 0.29105 0.04897 0.21265 1.37148 1.00000
Elpasolite
  4  0.462 0.04193 0.000011995 8.10914 8.10914 8.10914 90.0000 90.0000 90.0000 73.4201 0 1001 14.0000 0 0 0 0 0.0616 0 1.00000 1.00000 1.00000 0 0 0 0 0 0 0 0 0
    K    K 0.25000 0.25000 0.25000 1.22383 1.00000
   Na   Na 0.50000 0.50000 0.50000 0.84484 1.00000
   Al   Al 0.00000 0.00000 0.00000 0.58428 1.00000
    F    F 0.22250 0.00000 0.00000 1.27910 1.00000
K1.58Al11O17
 11  0.003 0.08095 0.000000025 5.58945 5.58945 33.89001 90.0000 90.0000 120.0000 149.9995 0 1001 14.0000 0 0 0 0 0.0010 0 1.00000 1.00000 1.00000 0 0 0 0 0 0 0 0 0
  Al1   Al 0.16712 -0.16712 0.92980 1.00000 1.00000
  Al2   Al 0.00000 0.00000 0.34988 1.00000 1.00000
  Al3   Al 0.00000 0.00000 0.44935 1.00000 1.00000
  Al4   Al 0.00000 0.00000 0.00000 1.00000 1.00000
   O1    O 0.16419 -0.16419 0.23615 1.00000 1.00000
   O2    O 0.15396 -0.15396 0.03384 1.00000 1.00000
   O3    O 0.00000 0.00000 0.09512 1.00000 1.00000
   O4    O 0.00000 0.00000 0.29520 1.00000 1.00000
   O5    O 0.00000 0.00000 0.50000 1.00000 1.00000
   K1    K 0.00000 0.00000 -0.17086 1.00000 0.31000
   K2    K 0.08717 -0.08717 -0.16784 1.00000 0.16000
Villiaumite
  2  0.000 0.06449 0.000000000 4.64000 4.64000 4.64000 90.0000 90.0000 90.0000 90.0002 0 1001 14.0000 0 0 0 0 0.3800 0 1.00000 1.00000 1.00000 0 0 0 0 0 0 0 0 0
   Na   Na 0.00000 0.00000 0.00000 1.00000 1.00000
    F    F 0.50000 0.50000 0.50000 1.00000 1.00000

File: NN_QPA_OSO/XRD_Data/ParamAnalysisData/С367_231220.txt
SRfactor SZero SDispl STransp + C Wght ESU SF A B C Alpha Beta Gamma NA NB NC P1 P2 P3 U V W Z hh kk ll hk hl kl s1 s2 s3 s4 s5 s6
 5.330 0.02208 0.00000 0
alpha-Al2O3
  2  0.673 0.10628 0.000057322 4.77000 4.77000 13.00004 90.0000 90.0000 120.0000 45.0249 0 1001 14.0000 0 0 0 0 0.3497 0 1.00000 1.00000 1.00000 0 0 0 0 0 0 0 0 0
  Al1 Al+3 0.00000 0.00000 0.35231 0.41294 1.00000
   O1  O-2 0.69360 0.00000 0.25000 0.46190 1.00000
gamma-Al2O3
  4  1.928 0.14805 0.000047809 7.90408 7.90408 7.90408 90.0000 90.0000 90.0000 45.0047 0 1001 14.0000 0 0 0 0 0.3500 0 1.00000 1.00000 1.00000 0 0 0 0 0 0 0 0 0
   O1    O 0.25470 0.25470 0.25470 1.00000 1.00000
  Al1   Al 0.50000 0.50000 0.50000 0.50000 0.58000
  Al2   Al 0.12500 0.12500 0.12500 0.50000 0.84000
  Al3   Al 0.02720 0.02720 0.02720 0.50000 0.17000
Cryolite
  6 56.669 0.27945 0.007674389 5.40945 5.58706 9.45562 90.0000 124.7599 90.0000 161.4345 0 1001 14.0000 0 0 0 0 0.3666 0 1.02892 1.00000 1.00000 0 0 0 0 0 0 0 0 0
  Na1 Na+1 0.50000 0.00000 0.50000 1.75000 1.00000
  Al1 Al+3 0.00000 0.00000 0.00000 0.85000 1.00000
  Na2 Na+1 0.26873 0.44989 0.25520 1.76000 1.00000
   F1  F-1 0.11650 0.04507 0.21772 1.35000 1.00000
   F2  F-1 0.22392 0.73236 0.06053 1.20000 1.00000
   F3  F-1 0.31559 0.17428 0.04625 1.40000 1.00000
Chiolite
  7 27.036 0.21448 0.000759515 7.03723 7.03723 10.38828 90.0000 90.0000 90.0000 114.6700 0 1001 14.0000 0 0 0 0 0.4000 0 0.96891 1.00000 1.00000 0 0 0 0 0 0 0 0 0
  Na1 Na+1 0.00000 0.00000 0.50000 1.55000 1.00000
  Na2 Na+1 0.27700 0.77700 0.25000 1.70000 1.00000
  Al1 Al+3 0.00000 0.00000 0.00000 1.40000 1.00000
  Al2 Al+3 0.00000 0.50000 0.00000 0.88000 1.00000
   F1  F-1 0.00000 0.00000 0.17428 1.70000 1.00000
   F2  F-1 0.06114 0.24757 0.00000 1.70000 1.00000
   F3  F-1 0.17816 0.53477 0.11880 1.50000 1.00000
NaCa(AlF6)
 18  1.657 0.18169 0.000014713 8.79015 5.16283 20.30149 90.0000 91.2483 90.0000 30.0578 0 1001 14.0000 0 0 0 0 0.3998 0 1.00000 1.00000 1.00000 0 0 0 0 0 0 0 0 0
  Na1 Na+1 0.98679 0.24434 0.18810 2.20000 1.00000
  Na2 Na+1 0.97795 0.28340 0.45130 2.20000 1.00000
  Ca1 Ca+2 0.63030 0.22750 0.30832 0.85000 1.00000
  Ca2 Ca+2 0.62570 0.32909 0.57228 0.85000 1.00000
  Al1 Al+3 0.24881 0.24610 0.32890 1.67000 1.00000
  Al2 Al+3 0.24281 0.18031 0.57880 1.67000 1.00000
   F1  F-1 0.62900 0.62610 0.47770 1.46000 1.00000
   F2  F-1 0.58630 0.61370 0.63970 1.46000 1.00000
   F3  F-1 0.73380 0.08270 0.48240 1.46000 1.00000
   F4  F-1 0.38090 0.10030 0.26260 1.46000 1.00000
   F5  F-1 0.16250 -0.02470 0.63280 1.46000 1.00000
   F6  F-1 0.16430 0.43770 0.38140 1.46000 1.00000
   F7  F-1 0.23570 0.46690 0.62290 1.46000 1.00000
   F8  F-1 0.57860 0.59440 0.88210 1.46000 1.00000
   F9  F-1 0.91320 0.64040 0.22600 1.46000 1.00000
  F10  F-1 0.74030 0.02170 0.23070 1.46000 1.00000
  F11  F-1 0.75510 0.03340 0.62590 1.46000 1.00000
  F12  F-1 0.07480 0.27900 0.53980 1.46000 1.00000
Na2Ca3Al2F14
  6  9.539 0.12725 0.000060761 10.25274 10.25274 10.25274 90.0000 90.0000 90.0000 114.9704 0 1001 14.0000 0 0 0 0 0.4000 0 0.81501 1.00000 1.00000 0 0 0 0 0 0 0 0 0
  Ca1 Ca+2 0.46670 0.00000 0.25000 1.05808 1.00000
  Al1 Al+3 0.24820 0.24820 0.24820 0.91798 1.00000
  Na1 Na+1 0.08470 0.08470 0.08470 1.49375 1.00000
   F1  F-1 0.13870 0.30620 0.12060 0.70000 1.00000
   F2  F-1 0.36400 0.36270 0.18730 1.49688 1.00000
   F3  F-1 0.46140 0.46140 0.46140 1.49688 1.00000
Fluorite
  2  0.437 0.03894 0.000114118 5.46900 5.46900 5.46900 90.0000 90.0000 90.0000 60.0050 0 1001 14.0000 0 0 0 0 0.3800 0 1.00000 1.00000 1.00000 0 0 0 0 0 0 0 0 0
  Ca1 Ca+2 0.00000 0.00000 0.00000 0.57000 1.00000
   F1  F-1 0.25000 0.25000 0.25000 0.81000 1.00000
Weberite
  7  1.294 0.16811 0.000036386 7.07200 9.99765 7.29000 90.0000 90.0000 90.0000 167.2438 0 1001 14.0000 0 0 0 0 0.3500 0 0.90000 1.00000 1.00000 0 0 0 0 0 0 0 0 0
  Na1 Na+1 0.25000 0.25000 0.75000 1.00000 1.00000
  Na2 Na+1 0.00000 0.00000 0.00000 1.00000 1.00000
  Mg1 Mg+2 0.25000 0.25000 0.25000 1.00000 1.00000
  Al1 Al+3 0.00000 0.00000 0.50000 1.00000 1.00000
   F1  F-1 0.00000 0.25000 0.13620 1.00000 1.00000
   F2  F-1 0.00000 0.41440 0.72130 1.00000 1.00000
   F3  F-1 0.18450 0.38740 0.43040 1.00000 1.00000
Neighborite
  4  0.000 0.16191 0.000000007 5.48800 7.68922 5.36000 90.0000 90.0000 90.0000 100.1030 0 1001 14.0000 0 0 0 0 0.2999 0 1.00000 1.00000 1.00000 0 0 0 0 0 0 0 0 0
  Na1 Na+1 0.03975 0.25000 0.48800 1.76232 1.00000
  Mg1 Mg+2 0.00000 0.00000 0.00000 0.77457 1.00000
   F1  F-1 0.45470 0.25000 0.58705 3.75440 1.00000
   F2  F-1 0.29105 0.04897 0.21265 1.37148 1.00000
Elpasolite
  4  0.767 0.04943 0.000019801 8.11196 8.11196 8.11196 90.0000 90.0000 90.0000 126.0824 0 1001 14.0000 0 0 0 0 0.3177 0 1.00000 1.00000 1.00000 0 0 0 0 0 0 0 0 0
    K    K 0.25000 0.25000 0.25000 1.22383 1.00000
   Na   Na 0.50000 0.50000 0.50000 0.84484 1.00000
   Al   Al 0.00000 0.00000 0.00000 0.58428 1.00000
    F    F 0.22250 0.00000 0.00000 1.27910 1.00000
K1.58Al11O17
 11  0.000 0.08372 0.000000000 5.59686 5.59686 33.89002 90.0000 90.0000 120.0000 149.0732 0 1001 14.0000 0 0 0 0 0.0273 0 1.00000 1.00000 1.00000 0 0 0 0 0 0 0 0 0
  Al1   Al 0.16712 -0.16712 0.92980 1.00000 1.00000
  Al2   Al 0.00000 0.00000 0.34988 1.00000 1.00000
  Al3   Al 0.00000 0.00000 0.44935 1.00000 1.00000
  Al4   Al 0.00000 0.00000 0.00000 1.00000 1.00000
   O1    O 0.16419 -0.16419 0.23615 1.00000 1.00000
   O2    O 0.15396 -0.15396 0.03384 1.00000 1.00000
   O3    O 0.00000 0.00000 0.09512 1.00000 1.00000
   O4    O 0.00000 0.00000 0.29520 1.00000 1.00000
   O5    O 0.00000 0.00000 0.50000 1.00000 1.00000
   K1    K 0.00000 0.00000 -0.17086 1.00000 0.31000
   K2    K 0.08717 -0.08717 -0.16784 1.00000 0.16000
Villiaumite
  2  0.000 0.06743 0.000000000 4.63999 4.63999 4.63999 90.0000 90.0000 90.0000 90.0014 0 1001 14.0000 0 0 0 0 0.3800 0 1.00000 1.00000 1.00000 0 0 0 0 0 0 0 0 0
   Na   Na 0.00000 0.00000 0.00000 1.00000 1.00000
    F    F 0.50000 0.50000 0.50000 1.00000 1.00000
