Repository: VladimirStanovov/DiffractNet

# DiffractNet
Source code for applying neural networks to x-ray diffraction data

File: NN_QPA_OSO/XRD_Data/ParamAnalysisData/B1718.txt
SRfactor SZero SDispl STransp + C Wght ESU SF A B C Alpha Beta Gamma NA NB NC P1 P2 P3 U V W Z hh kk ll hk hl kl s1 s2 s3 s4 s5 s6
 8.517 0.00534 0.00000 0
alpha-Al2O3
  2  0.685 0.12060 0.000025226 4.75500 4.75500 13.05000 90.0000 90.0000 120.0000 45.0000 0 1001 14.0000 0 0 0 0 0.3500 0 1.00000 1.00000 1.00000 0 0 0 0 0 0 0 0 0
  Al1 Al+3 0.00000 0.00000 0.35231 0.41294 1.00000
   O1  O-2 0.69360 0.00000 0.25000 0.46190 1.00000
gamma-Al2O3
  4  0.979 0.17395 0.000010379 7.92669 7.92669 7.92669 90.0000 90.0000 90.0000 45.0000 0 1001 14.0000 0 0 0 0 0.3500 0 1.00000 1.00000 1.00000 0 0 0 0 0 0 0 0 0
   O1    O 0.25470 0.25470 0.25470 1.00000 1.00000
  Al1   Al 0.50000 0.50000 0.50000 0.50000 0.58000
  Al2   Al 0.12500 0.12500 0.12500 0.50000 0.84000
  Al3   Al 0.02720 0.02720 0.02720 0.50000 0.17000
Cryolite
  6 80.926 0.42674 0.004718324 5.41025 5.59139 9.45890 90.0000 124.7445 90.0000 212.8816 0 1001 14.0000 0 0 0 0 0.2821 0 0.98331 1.00000 1.00000 0 0 0 0 0 0 0 0 0
  Na1 Na+1 0.50000 0.00000 0.50000 1.75000 1.00000
  Al1 Al+3 0.00000 0.00000 0.00000 0.85000 1.00000
  Na2 Na+1 0.26380 0.44928 0.25087 1.76000 1.00000
   F1  F-1 0.11533 0.04420 0.21771 1.35000 1.00000
   F2  F-1 0.22758 0.73173 0.06201 1.20000 1.00000
   F3  F-1 0.31823 0.17170 0.04435 1.40000 1.00000
Chiolite
  7  2.893 0.27459 0.000034766 7.06000 7.06000 10.40300 90.0000 90.0000 90.0000 80.0000 0 1001 14.0000 0 0 0 0 0.4000 0 0.95247 1.00000 1.00000 0 0 0 0 0 0 0 0 0
  Na1 Na+1 0.00000 0.00000 0.50000 1.55000 1.00000
  Na2 Na+1 0.27700 0.77700 0.25000 1.70000 1.00000
  Al1 Al+3 0.00000 0.00000 0.00000 1.40000 1.00000
  Al2 Al+3 0.00000 0.50000 0.00000 0.88000 1.00000
   F1  F-1 0.00000 0.00000 0.17700 1.70000 1.00000
   F2  F-1 0.06400 0.24500 0.00000 1.70000 1.00000
   F3  F-1 0.18200 0.53200 0.12100 1.50000 1.00000
NaCa(AlF6)
 18  2.854 0.14665 0.000010904 8.72893 5.16841 20.45799 90.0000 90.8500 90.0000 31.6695 0 1001 14.0000 0 0 0 0 0.0010 0 1.00000 1.00000 1.00000 0 0 0 0 0 0 0 0 0
  Na1 Na+1 0.96680 0.24430 0.18729 2.20000 1.00000
  Na2 Na+1 0.97810 0.28340 0.44284 2.20000 1.00000
  Ca1 Ca+2 0.63030 0.24750 0.32035 0.85000 1.00000
  Ca2 Ca+2 0.62570 0.31190 0.57101 0.85000 1.00000
  Al1 Al+3 0.26880 0.24610 0.32098 1.67000 1.00000
  Al2 Al+3 0.25212 0.20030 0.56339 1.67000 1.00000
   F1  F-1 0.62900 0.62610 0.47770 1.46000 1.00000
   F2  F-1 0.58630 0.61370 0.63970 1.46000 1.00000
   F3  F-1 0.73380 0.08270 0.48240 1.46000 1.00000
   F4  F-1 0.38090 0.10030 0.26260 1.46000 1.00000
   F5  F-1 0.16250 -0.02470 0.63280 1.46000 1.00000
   F6  F-1 0.16430 0.43770 0.38140 1.46000 1.00000
   F7  F-1 0.23570 0.46690 0.62290 1.46000 1.00000
   F8  F-1 0.57860 0.59440 0.88210 1.46000 1.00000
   F9  F-1 0.91320 0.64040 0.22600 1.46000 1.00000
  F10  F-1 0.74030 0.02170 0.23070 1.46000 1.00000
  F11  F-1 0.75510 0.03340 0.62590 1.46000 1.00000
  F12  F-1 0.07480 0.27900 0.53980 1.46000 1.00000
Na2Ca3Al2F14
  6  6.023 0.14975 0.000016572 10.24663 10.24663 10.24663 90.0000 90.0000 90.0000 98.4829 0 1001 14.0000 0 0 0 0 0.3946 0 0.72000 1.00000 1.00000 0 0 0 0 0 0 0 0 0
  Ca1 Ca+2 0.46670 0.00000 0.25000 0.70000 1.00000
  Al1 Al+3 0.24820 0.24820 0.24820 0.70000 1.00000
  Na1 Na+1 0.08470 0.08470 0.08470 0.75976 1.00000
   F1  F-1 0.13870 0.30620 0.12060 1.50000 1.00000
   F2  F-1 0.36400 0.36270 0.18730 0.70014 1.00000
   F3  F-1 0.46140 0.46140 0.46140 1.50000 1.00000
Fluorite
  2  3.073 0.04136 0.000347264 5.46366 5.46366 5.46366 90.0000 90.0000 90.0000 232.0835 0 1001 14.0000 0 0 0 0 0.3772 0 1.00000 1.00000 1.00000 0 0 0 0 0 0 0 0 0
  Ca1 Ca+2 0.00000 0.00000 0.00000 0.57000 1.00000
   F1  F-1 0.25000 0.25000 0.25000 0.81000 1.00000
Weberite
  7  2.407 0.19229 0.000029085 7.07200 10.02000 7.29741 90.0000 90.0000 90.0000 150.0000 0 1001 14.0000 0 0 0 0 0.3500 0 0.90000 1.00000 1.00000 0 0 0 0 0 0 0 0 0
  Na1 Na+1 0.25000 0.25000 0.75000 1.00000 1.00000
  Na2 Na+1 0.00000 0.00000 0.00000 1.00000 1.00000
  Mg1 Mg+2 0.25000 0.25000 0.25000 1.00000 1.00000
  Al1 Al+3 0.00000 0.00000 0.50000 1.00000 1.00000
   F1  F-1 0.00000 0.25000 0.13620 1.00000 1.00000
   F2  F-1 0.00000 0.41440 0.72130 1.00000 1.00000
   F3  F-1 0.18450 0.38740 0.43040 1.00000 1.00000
Neighborite
  4  0.000 0.16226 0.000000000 5.48800 7.69000 5.38700 90.0000 90.0000 90.0000 349.9998 0 1001 14.0000 0 0 0 0 0.3000 0 1.00000 1.00000 1.00000 0 0 0 0 0 0 0 0 0
  Na1 Na+1 0.03975 0.25000 0.48800 1.76232 1.00000
  Mg1 Mg+2 0.00000 0.00000 0.00000 0.77457 1.00000
   F1  F-1 0.45470 0.25000 0.58705 3.75440 1.00000
   F2  F-1 0.29105 0.04897 0.21265 1.37148 1.00000
Elpasolite
  4  0.000 0.07116 0.000000000 8.10981 8.10981 8.10981 90.0000 90.0000 90.0000 60.0000 0 1001 14.0000 0 0 0 0 0.4000 0 1.00000 1.00000 1.00000 0 0 0 0 0 0 0 0 0
    K    K 0.25000 0.25000 0.25000 1.22383 1.00000
   Na   Na 0.50000 0.50000 0.50000 0.84484 1.00000
   Al   Al 0.00000 0.00000 0.00000 0.58428 1.00000
    F    F 0.22250 0.00000 0.00000 1.27910 1.00000
K1.58Al11O17
 11  0.160 0.16975 0.000000526 5.62000 5.62000 33.89000 90.0000 90.0000 120.0000 58.0695 0 1001 14.0000 0 0 0 0 0.3594 0 1.00000 1.00000 1.00000 0 0 0 0 0 0 0 0 0
  Al1   Al 0.16712 -0.16712 0.92980 1.00000 1.00000
  Al2   Al 0.00000 0.00000 0.34988 1.00000 1.00000
  Al3   Al 0.00000 0.00000 0.44935 1.00000 1.00000
  Al4   Al 0.00000 0.00000 0.00000 1.00000 1.00000
   O1    O 0.16419 -0.16419 0.23615 1.00000 1.00000
   O2    O 0.15396 -0.15396 0.03384 1.00000 1.00000
   O3    O 0.00000 0.00000 0.09512 1.00000 1.00000
   O4    O 0.00000 0.00000 0.29520 1.00000 1.00000
   O5    O 0.00000 0.00000 0.50000 1.00000 1.00000
   K1    K 0.00000 0.00000 -0.17086 1.00000 0.31000
   K2    K 0.08717 -0.08717 -0.16784 1.00000 0.16000
Villiaumite
  2  0.000 0.04576 0.000000000 4.64000 4.64000 4.64000 90.0000 90.0000 90.0000 169.9999 0 1001 14.0000 0 0 0 0 0.0010 0 1.00000 1.00000 1.00000 0 0 0 0 0 0 0 0 0
   Na   Na 0.00000 0.00000 0.00000 1.00000 1.00000
    F    F 0.50000 0.50000 0.50000 1.00000 1.00000

File: NN_QPA_OSO/XRD_Data/ParamAnalysisData/B1918.txt
SRfactor SZero SDispl STransp + C Wght ESU SF A B C Alpha Beta Gamma NA NB NC P1 P2 P3 U V W Z hh kk ll hk hl kl s1 s2 s3 s4 s5 s6
 6.102 -0.00597 0.00000 0
alpha-Al2O3
  2  1.536 0.08590 0.000116372 4.76889 4.76889 13.00442 90.0000 90.0000 120.0000 45.0000 0 1001 14.0000 0 0 0 0 0.3500 0 1.00000 1.00000 1.00000 0 0 0 0 0 0 0 0 0
  Al1 Al+3 0.00000 0.00000 0.35231 0.41294 1.00000
   O1  O-2 0.69360 0.00000 0.25000 0.46190 1.00000
gamma-Al2O3
  4  3.246 0.10910 0.000070645 7.93700 7.93700 7.93700 90.0000 90.0000 90.0000 45.0000 0 1001 14.0000 0 0 0 0 0.3500 0 1.00000 1.00000 1.00000 0 0 0 0 0 0 0 0 0
   O1    O 0.25470 0.25470 0.25470 1.00000 1.00000
  Al1   Al 0.50000 0.50000 0.50000 0.50000 0.58000
  Al2   Al 0.12500 0.12500 0.12500 0.50000 0.84000
  Al3   Al 0.02720 0.02720 0.02720 0.50000 0.17000
Cryolite
  6 80.538 0.28126 0.009678927 5.41051 5.59188 9.45986 90.0000 124.7427 90.0000 171.8499 0 1001 14.0000 0 0 0 0 0.3420 0 1.00711 1.00000 1.00000 0 0 0 0 0 0 0 0 0
  Na1 Na+1 0.50000 0.00000 0.50000 1.75000 1.00000
  Al1 Al+3 0.00000 0.00000 0.00000 0.85000 1.00000
  Na2 Na+1 0.26380 0.44941 0.25057 1.76000 1.00000
   F1  F-1 0.11610 0.04301 0.21734 1.35000 1.00000
   F2  F-1 0.22878 0.73246 0.06170 1.20000 1.00000
   F3  F-1 0.31807 0.17239 0.04356 1.40000 1.00000
Chiolite
  7  1.777 0.19751 0.000044034 7.06000 7.06000 10.40300 90.0000 90.0000 90.0000 80.0000 0 1001 14.0000 0 0 0 0 0.4000 0 0.93297 1.00000 1.00000 0 0 0 0 0 0 0 0 0
  Na1 Na+1 0.00000 0.00000 0.50000 1.55000 1.00000
  Na2 Na+1 0.27700 0.77700 0.25000 1.70000 1.00000
  Al1 Al+3 0.00000 0.00000 0.00000 1.40000 1.00000
  Al2 Al+3 0.00000 0.50000 0.00000 0.88000 1.00000
   F1  F-1 0.00000 0.00000 0.17700 1.70000 1.00000
   F2  F-1 0.06400 0.24500 0.00000 1.70000 1.00000
   F3  F-1 0.18200 0.53200 0.12100 1.50000 1.00000
NaCa(AlF6)
 18  5.701 0.09904 0.000044904 8.72928 5.18316 20.40619 90.0000 91.1152 90.0000 60.7122 0 1001 14.0000 0 0 0 0 0.3011 0 1.00000 1.00000 1.00000 0 0 0 0 0 0 0 0 0
  Na1 Na+1 0.96941 0.24430 0.18541 2.20000 1.00000
  Na2 Na+1 0.97810 0.28340 0.44360 2.20000 1.00000
  Ca1 Ca+2 0.63030 0.24750 0.31762 0.85000 1.00000
  Ca2 Ca+2 0.62570 0.31190 0.56878 0.85000 1.00000
  Al1 Al+3 0.26679 0.24610 0.32584 1.67000 1.00000
  Al2 Al+3 0.24280 0.18180 0.56032 1.67000 1.00000
   F1  F-1 0.62900 0.62610 0.47770 1.46000 1.00000
   F2  F-1 0.58630 0.61370 0.63970 1.46000 1.00000
   F3  F-1 0.73380 0.08270 0.48240 1.46000 1.00000
   F4  F-1 0.38090 0.10030 0.26260 1.46000 1.00000
   F5  F-1 0.16250 -0.02470 0.63280 1.46000 1.00000
   F6  F-1 0.16430 0.43770 0.38140 1.46000 1.00000
   F7  F-1 0.23570 0.46690 0.62290 1.46000 1.00000
   F8  F-1 0.57860 0.59440 0.88210 1.46000 1.00000
   F9  F-1 0.91320 0.64040 0.22600 1.46000 1.00000
  F10  F-1 0.74030 0.02170 0.23070 1.46000 1.00000
  F11  F-1 0.75510 0.03340 0.62590 1.46000 1.00000
  F12  F-1 0.07480 0.27900 0.53980 1.46000 1.00000
Na2Ca3Al2F14
  6  3.781 0.11628 0.000021470 10.24323 10.24323 10.24323 90.0000 90.0000 90.0000 72.9582 0 1001 14.0000 0 0 0 0 0.4000 0 0.72000 1.00000 1.00000 0 0 0 0 0 0 0 0 0
  Ca1 Ca+2 0.46670 0.00000 0.25000 0.70000 1.00000
  Al1 Al+3 0.24820 0.24820 0.24820 0.70000 1.00000
  Na1 Na+1 0.08470 0.08470 0.08470 0.70000 1.00000
   F1  F-1 0.13870 0.30620 0.12060 1.50000 1.00000
   F2  F-1 0.36400 0.36270 0.18730 1.50000 1.00000
   F3  F-1 0.46140 0.46140 0.46140 1.50000 1.00000
Fluorite
  2  1.080 0.02593 0.000251017 5.46734 5.46734 5.46734 90.0000 90.0000 90.0000 91.7468 0 1001 14.0000 0 0 0 0 0.3774 0 1.00000 1.00000 1.00000 0 0 0 0 0 0 0 0 0
  Ca1 Ca+2 0.00000 0.00000 0.00000 0.57000 1.00000
   F1  F-1 0.25000 0.25000 0.25000 0.81000 1.00000
Weberite
  7  1.510 0.13647 0.000037670 7.07200 10.02000 7.29000 90.0000 90.0000 90.0000 150.0000 0 1001 14.0000 0 0 0 0 0.3500 0 0.90000 1.00000 1.00000 0 0 0 0 0 0 0 0 0
  Na1 Na+1 0.25000 0.25000 0.75000 1.00000 1.00000
  Na2 Na+1 0.00000 0.00000 0.00000 1.00000 1.00000
  Mg1 Mg+2 0.25000 0.25000 0.25000 1.00000 1.00000
  Al1 Al+3 0.00000 0.00000 0.50000 1.00000 1.00000
   F1  F-1 0.00000 0.25000 0.13620 1.00000 1.00000
   F2  F-1 0.00000 0.41440 0.72130 1.00000 1.00000
   F3  F-1 0.18450 0.38740 0.43040 1.00000 1.00000
Neighborite
  4  0.742 0.09770 0.000093673 5.48800 7.66500 5.36000 90.0000 90.0000 90.0000 299.9290 0 1001 14.0000 0 0 0 0 0.3000 0 1.00000 1.00000 1.00000 0 0 0 0 0 0 0 0 0
  Na1 Na+1 0.03975 0.25000 0.48800 1.76232 1.00000
  Mg1 Mg+2 0.00000 0.00000 0.00000 0.77457 1.00000
   F1  F-1 0.45470 0.25000 0.58705 3.75440 1.00000
   F2  F-1 0.29105 0.04897 0.21265 1.37148 1.00000
Elpasolite
  4  0.000 0.01680 0.000000000 8.10973 8.10973 8.10973 90.0000 90.0000 90.0000 200.0000 0 1001 14.0000 0 0 0 0 0.0010 0 1.00000 1.00000 1.00000 0 0 0 0 0 0 0 0 0
    K    K 0.25000 0.25000 0.25000 1.22383 1.00000
   Na   Na 0.50000 0.50000 0.50000 0.84484 1.00000
   Al   Al 0.00000 0.00000 0.00000 0.58428 1.00000
    F    F 0.22250 0.00000 0.00000 1.27910 1.00000
K1.58Al11O17
 11  0.088 0.04134 0.000000596 5.58500 5.58500 34.17000 90.0000 90.0000 120.0000 143.5227 0 1001 14.0000 0 0 0 0 0.0010 0 1.00000 1.00000 1.00000 0 0 0 0 0 0 0 0 0
  Al1   Al 0.16712 -0.16712 0.92980 1.00000 1.00000
  Al2   Al 0.00000 0.00000 0.34988 1.00000 1.00000
  Al3   Al 0.00000 0.00000 0.44935 1.00000 1.00000
  Al4   Al 0.00000 0.00000 0.00000 1.00000 1.00000
   O1    O 0.16419 -0.16419 0.23615 1.00000 1.00000
   O2    O 0.15396 -0.15396 0.03384 1.00000 1.00000
   O3    O 0.00000 0.00000 0.09512 1.00000 1.00000
   O4    O 0.00000 0.00000 0.29520 1.00000 1.00000
   O5    O 0.00000 0.00000 0.50000 1.00000 1.00000
   K1    K 0.00000 0.00000 -0.17086 1.00000 0.31000
   K2    K 0.08717 -0.08717 -0.16784 1.00000 0.16000
Villiaumite
  2  0.000 0.05651 0.000000000 4.64000 4.64000 4.64000 90.0000 90.0000 90.0000 90.0000 0 1001 14.0000 0 0 0 0 0.3800 0 1.00000 1.00000 1.00000 0 0 0 0 0 0 0 0 0
   Na   Na 0.00000 0.00000 0.00000 1.00000 1.00000
    F    F 0.50000 0.50000 0.50000 1.00000 1.00000

File: NN_QPA_OSO/XRD_Data/ParamAnalysisData/C2101.txt
SRfactor SZero SDispl STransp + C Wght ESU SF A B C Alpha Beta Gamma NA NB NC P1 P2 P3 U V W Z hh kk ll hk hl kl s1 s2 s3 s4 s5 s6
 6.594 0.00303 0.00000 0
alpha-Al2O3
  2  1.141 0.10336 0.000046984 4.75500 4.75500 13.04538 90.0000 90.0000 120.0000 45.0000 0 1001 14.0000 0 0 0 0 0.3500 0 1.00000 1.00000 1.00000 0 0 0 0 0 0 0 0 0
  Al1 Al+3 0.00000 0.00000 0.35231 0.41294 1.00000
   O1  O-2 0.69360 0.00000 0.25000 0.46190 1.00000
gamma-Al2O3
  4  0.337 0.11359 0.000003973 7.93700 7.93700 7.93700 90.0000 90.0000 90.0000 45.0000 0 1001 14.0000 0 0 0 0 0.0727 0 1.00000 1.00000 1.00000 0 0 0 0 0 0 0 0 0
   O1    O 0.25470 0.25470 0.25470 1.00000 1.00000
  Al1   Al 0.50000 0.50000 0.50000 0.50000 0.58000
  Al2   Al 0.12500 0.12500 0.12500 0.50000 0.84000
  Al3   Al 0.02720 0.02720 0.02720 0.50000 0.17000
Cryolite
  6 91.013 0.28987 0.005927629 5.41120 5.59396 9.45952 90.0000 124.7287 90.0000 237.7284 0 1001 14.0000 0 0 0 0 0.3821 0 1.01674 1.00000 1.00000 0 0 0 0 0 0 0 0 0
  Na1 Na+1 0.50000 0.00000 0.50000 1.75000 1.00000
  Al1 Al+3 0.00000 0.00000 0.00000 0.85000 1.00000
  Na2 Na+1 0.26380 0.45042 0.25130 1.76000 1.00000
   F1  F-1 0.11615 0.04442 0.21838 1.35000 1.00000
   F2  F-1 0.22894 0.73251 0.06340 1.20000 1.00000
   F3  F-1 0.31708 0.17151 0.04447 1.40000 1.00000
Chiolite
  7  0.303 0.12559 0.000004068 7.06000 7.06000 10.40300 90.0000 90.0000 90.0000 80.0004 0 1001 14.0000 0 0 0 0 0.4000 0 0.93000 1.00000 1.00000 0 0 0 0 0 0 0 0 0
  Na1 Na+1 0.00000 0.00000 0.50000 1.55000 1.00000
  Na2 Na+1 0.27700 0.77700 0.25000 1.70000 1.00000
  Al1 Al+3 0.00000 0.00000 0.00000 1.40000 1.00000
  Al2 Al+3 0.00000 0.50000 0.00000 0.88000 1.00000
   F1  F-1 0.00000 0.00000 0.17700 1.70000 1.00000
   F2  F-1 0.06400 0.25200 0.00000 1.70000 1.00000
   F3  F-1 0.18200 0.53200 0.11901 1.50000 1.00000
NaCa(AlF6)
 18  0.434 0.14981 0.000001856 8.79500 5.16737 20.30000 90.0000 91.5000 90.0000 30.0000 0 1001 14.0000 0 0 0 0 0.3671 0 1.00000 1.00000 1.00000 0 0 0 0 0 0 0 0 0
  Na1 Na+1 0.96680 0.26430 0.16810 2.20000 1.00000
  Na2 Na+1 0.95810 0.28340 0.43130 2.20000 1.00000
  Ca1 Ca+2 0.63030 0.24750 0.31265 0.85000 1.00000
  Ca2 Ca+2 0.62570 0.31190 0.56136 0.85000 1.00000
  Al1 Al+3 0.24880 0.25668 0.32890 1.67000 1.00000
  Al2 Al+3 0.24280 0.18030 0.57367 1.67000 1.00000
   F1  F-1 0.62900 0.62610 0.47770 1.46000 1.00000
   F2  F-1 0.58630 0.61370 0.63970 1.46000 1.00000
   F3  F-1 0.73380 0.08270 0.48240 1.46000 1.00000
   F4  F-1 0.38090 0.10030 0.26260 1.46000 1.00000
   F5  F-1 0.16250 -0.02470 0.63280 1.46000 1.00000
   F6  F-1 0.16430 0.43770 0.38140 1.46000 1.00000
   F7  F-1 0.23570 0.46690 0.62290 1.46000 1.00000
   F8  F-1 0.57860 0.59440 0.88210 1.46000 1.00000
   F9  F-1 0.91320 0.64040 0.22600 1.46000 1.00000
  F10  F-1 0.74030 0.02170 0.23070 1.46000 1.00000
  F11  F-1 0.75510 0.03340 0.62590 1.46000 1.00000
  F12  F-1 0.07480 0.27900 0.53980 1.46000 1.00000
Na2Ca3Al2F14
  6  0.092 0.11199 0.000000281 10.25400 10.25400 10.25400 90.0000 90.0000 90.0000 65.0011 0 1001 14.0000 0 0 0 0 0.4000 0 0.72000 1.00000 1.00000 0 0 0 0 0 0 0 0 0
  Ca1 Ca+2 0.46670 0.00000 0.25000 0.70010 1.00000
  Al1 Al+3 0.24820 0.24820 0.24820 1.50000 1.00000
  Na1 Na+1 0.08470 0.08470 0.08470 0.70000 1.00000
   F1  F-1 0.13870 0.30620 0.12060 0.70002 1.00000
   F2  F-1 0.36400 0.36270 0.18730 1.50000 1.00000
   F3  F-1 0.46140 0.46140 0.46140 1.50000 1.00000
Fluorite
  2  4.234 0.03731 0.000533916 5.46730 5.46730 5.46730 90.0000 90.0000 90.0000 138.2171 0 1001 14.0000 0 0 0 0 0.3790 0 1.00000 1.00000 1.00000 0 0 0 0 0 0 0 0 0
  Ca1 Ca+2 0.00000 0.00000 0.00000 0.57000 1.00000
   F1  F-1 0.25000 0.25000 0.25000 0.81000 1.00000
Weberite
  7  0.035 0.03666 0.000000469 7.06100 10.00395 7.30495 90.0000 90.0000 90.0000 499.9995 0 1001 14.0000 0 0 0 0 0.0010 0 1.00000 1.00000 1.00000 0 0 0 0 0 0 0 0 0
  Na1 Na+1 0.25000 0.25000 0.75000 1.00000 1.00000
  Na2 Na+1 0.00000 0.00000 0.00000 1.00000 1.00000
  Mg1 Mg+2 0.25000 0.25000 0.25000 1.00000 1.00000
  Al1 Al+3 0.00000 0.00000 0.50000 1.00000 1.00000
   F1  F-1 0.00000 0.25000 0.13620 1.00000 1.00000
   F2  F-1 0.00000 0.41440 0.72130 1.00000 1.00000
   F3  F-1 0.18450 0.38740 0.43040 1.00000 1.00000
Neighborite
  4  0.005 0.06438 0.000000352 5.50000 7.68614 5.38458 90.0000 90.0000 90.0000 349.9991 0 1001 14.0000 0 0 0 0 0.0010 0 1.00000 1.00000 1.00000 0 0 0 0 0 0 0 0 0
  Na1 Na+1 0.03975 0.25000 0.48800 1.76232 1.00000
  Mg1 Mg+2 0.00000 0.00000 0.00000 0.77457 1.00000
   F1  F-1 0.45470 0.25000 0.58705 3.75440 1.00000
   F2  F-1 0.29105 0.04897 0.21265 1.37148 1.00000
Elpasolite
  4  0.074 0.03504 0.000000923 8.10694 8.10694 8.10694 90.0000 90.0000 90.0000 199.9995 0 1001 14.0000 0 0 0 0 0.4000 0 1.00000 1.00000 1.00000 0 0 0 0 0 0 0 0 0
    K    K 0.25000 0.25000 0.25000 1.22383 1.00000
   Na   Na 0.50000 0.50000 0.50000 0.84484 1.00000
   Al   Al 0.00000 0.00000 0.00000 0.58428 1.00000
    F    F 0.22250 0.00000 0.00000 1.27910 1.00000
K1.58Al11O17
 11  2.333 0.12895 0.000008533 5.60907 5.60907 34.13998 90.0000 90.0000 120.0000 45.0000 0 1001 14.0000 0 0 0 0 0.2195 0 1.00000 1.00000 1.00000 0 0 0 0 0 0 0 0 0
  Al1   Al 0.16712 -0.16712 0.92980 1.00000 1.00000
  Al2   Al 0.00000 0.00000 0.34988 1.00000 1.00000
  Al3   Al 0.00000 0.00000 0.44935 1.00000 1.00000
  Al4   Al 0.00000 0.00000 0.00000 1.00000 1.00000
   O1    O 0.16419 -0.16419 0.23615 1.00000 1.00000
   O2    O 0.15396 -0.15396 0.03384 1.00000 1.00000
   O3    O 0.00000 0.00000 0.09512 1.00000 1.00000
   O4    O 0.00000 0.00000 0.29520 1.00000 1.00000
   O5    O 0.00000 0.00000 0.50000 1.00000 1.00000
   K1    K 0.00000 0.00000 -0.17086 1.00000 0.31000
   K2    K 0.08717 -0.08717 -0.16784 1.00000 0.16000
Villiaumite
  2  0.000 0.02825 0.000000000 4.63533 4.63533 4.63533 90.0000 90.0000 90.0000 169.9997 0 1001 14.0000 0 0 0 0 0.0010 0 1.00000 1.00000 1.00000 0 0 0 0 0 0 0 0 0
   Na   Na 0.00000 0.00000 0.00000 1.00000 1.00000
    F    F 0.50000 0.50000 0.50000 1.00000 1.00000

File: NN_QPA_OSO/XRD_Data/ParamAnalysisData/C2102.txt
SRfactor SZero SDispl STransp + C Wght ESU SF A B C Alpha Beta Gamma NA NB NC P1 P2 P3 U V W Z hh kk ll hk hl kl s1 s2 s3 s4 s5 s6
 6.151 -0.00684 0.00000 0
alpha-Al2O3
  2  1.013 0.09855 0.000075711 4.75500 4.75500 13.03376 90.0000 90.0000 120.0000 45.0000 0 1001 14.0000 0 0 0 0 0.3500 0 1.00000 1.00000 1.00000 0 0 0 0 0 0 0 0 0
  Al1 Al+3 0.00000 0.00000 0.35231 0.41294 1.00000
   O1  O-2 0.69360 0.00000 0.25000 0.46190 1.00000
gamma-Al2O3
  4  1.984 0.12388 0.000042464 7.93589 7.93589 7.93589 90.0000 90.0000 90.0000 45.0000 0 1001 14.0000 0 0 0 0 0.3500 0 1.00000 1.00000 1.00000 0 0 0 0 0 0 0 0 0
   O1    O 0.25470 0.25470 0.25470 1.00000 1.00000
  Al1   Al 0.50000 0.50000 0.50000 0.50000 0.58000
  Al2   Al 0.12500 0.12500 0.12500 0.50000 0.84000
  Al3   Al 0.02720 0.02720 0.02720 0.50000 0.17000
Cryolite
  6 90.874 0.30174 0.010728926 5.41158 5.59255 9.46177 90.0000 124.7348 90.0000 176.7495 0 1001 14.0000 0 0 0 0 0.4000 0 1.02055 1.00000 1.00000 0 0 0 0 0 0 0 0 0
  Na1 Na+1 0.50000 0.00000 0.50000 1.75000 1.00000
  Al1 Al+3 0.00000 0.00000 0.00000 0.85000 1.00000
  Na2 Na+1 0.26380 0.45021 0.25031 1.76000 1.00000
   F1  F-1 0.11583 0.04254 0.21828 1.35000 1.00000
   F2  F-1 0.22900 0.73247 0.06256 1.20000 1.00000
   F3  F-1 0.31582 0.17122 0.04307 1.40000 1.00000
Chiolite
  7  0.248 0.13511 0.000006059 7.05480 7.05480 10.39911 90.0000 90.0000 90.0000 80.0000 0 1001 14.0000 0 0 0 0 0.4000 0 0.93000 1.00000 1.00000 0 0 0 0 0 0 0 0 0
  Na1 Na+1 0.00000 0.00000 0.50000 1.55000 1.00000
  Na2 Na+1 0.27700 0.77700 0.25000 1.70000 1.00000
  Al1 Al+3 0.00000 0.00000 0.00000 1.40000 1.00000
  Al2 Al+3 0.00000 0.50000 0.00000 0.88000 1.00000
   F1  F-1 0.00000 0.00000 0.17700 1.70000 1.00000
   F2  F-1 0.06400 0.24500 0.00000 1.70000 1.00000
   F3  F-1 0.17600 0.54000 0.12100 1.50000 1.00000
NaCa(AlF6)
 18  1.585 0.17216 0.000012093 8.79201 5.21000 20.46000 90.0000 91.5000 90.0000 30.0000 0 1001 14.0000 0 0 0 0 0.4000 0 1.00000 1.00000 1.00000 0 0 0 0 0 0 0 0 0
  Na1 Na+1 0.96680 0.24430 0.17961 2.20000 1.00000
  Na2 Na+1 0.95810 0.28340 0.45130 2.20000 1.00000
  Ca1 Ca+2 0.63030 0.24750 0.31205 0.85000 1.00000
  Ca2 Ca+2 0.62570 0.33190 0.55891 0.85000 1.00000
  Al1 Al+3 0.24880 0.24610 0.32890 1.67000 1.00000
  Al2 Al+3 0.24280 0.18030 0.55880 1.67000 1.00000
   F1  F-1 0.62900 0.62610 0.47770 1.46000 1.00000
   F2  F-1 0.58630 0.61370 0.63970 1.46000 1.00000
   F3  F-1 0.73380 0.08270 0.48240 1.46000 1.00000
   F4  F-1 0.38090 0.10030 0.26260 1.46000 1.00000
   F5  F-1 0.16250 -0.02470 0.63280 1.46000 1.00000
   F6  F-1 0.16430 0.43770 0.38140 1.46000 1.00000
   F7  F-1 0.23570 0.46690 0.62290 1.46000 1.00000
   F8  F-1 0.57860 0.59440 0.88210 1.46000 1.00000
   F9  F-1 0.91320 0.64040 0.22600 1.46000 1.00000
  F10  F-1 0.74030 0.02170 0.23070 1.46000 1.00000
  F11  F-1 0.75510 0.03340 0.62590 1.46000 1.00000
  F12  F-1 0.07480 0.27900 0.53980 1.46000 1.00000
Na2Ca3Al2F14
  6  0.196 0.12397 0.000001094 10.24200 10.24200 10.24200 90.0000 90.0000 90.0000 65.0000 0 1001 14.0000 0 0 0 0 0.4000 0 0.99991 1.00000 1.00000 0 0 0 0 0 0 0 0 0
  Ca1 Ca+2 0.46670 0.00000 0.25000 0.70000 1.00000
  Al1 Al+3 0.24820 0.24820 0.24820 1.50000 1.00000
  Na1 Na+1 0.08470 0.08470 0.08470 0.70020 1.00000
   F1  F-1 0.13870 0.30620 0.12060 0.70000 1.00000
   F2  F-1 0.36400 0.36270 0.18730 1.50000 1.00000
   F3  F-1 0.46140 0.46140 0.46140 0.70000 1.00000
Fluorite
  2  2.660 0.02999 0.000608089 5.46684 5.46684 5.46684 90.0000 90.0000 90.0000 134.4027 0 1001 14.0000 0 0 0 0 0.3800 0 1.00000 1.00000 1.00000 0 0 0 0 0 0 0 0 0
  Ca1 Ca+2 0.00000 0.00000 0.00000 0.57000 1.00000
   F1  F-1 0.25000 0.25000 0.25000 0.81000 1.00000
Weberite
  7  0.000 0.04822 0.000000000 7.05923 9.99677 7.29000 90.0000 90.0000 90.0000 454.8388 0 1001 14.0000 0 0 0 0 0.0460 0 1.00000 1.00000 1.00000 0 0 0 0 0 0 0 0 0
  Na1 Na+1 0.25000 0.25000 0.75000 1.00000 1.00000
  Na2 Na+1 0.00000 0.00000 0.00000 1.00000 1.00000
  Mg1 Mg+2 0.25000 0.25000 0.25000 1.00000 1.00000
  Al1 Al+3 0.00000 0.00000 0.50000 1.00000 1.00000
   F1  F-1 0.00000 0.25000 0.13620 1.00000 1.00000
   F2  F-1 0.00000 0.41440 0.72130 1.00000 1.00000
   F3  F-1 0.18450 0.38740 0.43040 1.00000 1.00000
Neighborite
  4  0.238 0.06870 0.000029231 5.50000 7.68251 5.37951 90.0000 90.0000 90.0000 350.0000 0 1001 14.0000 0 0 0 0 0.0352 0 1.00000 1.00000 1.00000 0 0 0 0 0 0 0 0 0
  Na1 Na+1 0.03975 0.25000 0.48800 1.76232 1.00000
  Mg1 Mg+2 0.00000 0.00000 0.00000 0.77457 1.00000
   F1  F-1 0.45470 0.25000 0.58705 3.75440 1.00000
   F2  F-1 0.29105 0.04897 0.21265 1.37148 1.00000
Elpasolite
  4  0.095 0.05027 0.000002132 8.11200 8.11200 8.11200 90.0000 90.0000 90.0000 61.2660 0 1001 14.0000 0 0 0 0 0.3732 0 1.00000 1.00000 1.00000 0 0 0 0 0 0 0 0 0
    K    K 0.25000 0.25000 0.25000 1.22383 1.00000
   Na   Na 0.50000 0.50000 0.50000 0.84484 1.00000
   Al   Al 0.00000 0.00000 0.00000 0.58428 1.00000
    F    F 0.22250 0.00000 0.00000 1.27910 1.00000
K1.58Al11O17
 11  1.108 0.07661 0.000007391 5.59835 5.59835 34.05021 90.0000 90.0000 120.0000 45.0000 0 1001 14.0000 0 0 0 0 0.1453 0 1.00000 1.00000 1.00000 0 0 0 0 0 0 0 0 0
  Al1   Al 0.16712 -0.16712 0.92980 1.00000 1.00000
  Al2   Al 0.00000 0.00000 0.34988 1.00000 1.00000
  Al3   Al 0.00000 0.00000 0.44935 1.00000 1.00000
  Al4   Al 0.00000 0.00000 0.00000 1.00000 1.00000
   O1    O 0.16419 -0.16419 0.23615 1.00000 1.00000
   O2    O 0.15396 -0.15396 0.03384 1.00000 1.00000
   O3    O 0.00000 0.00000 0.09512 1.00000 1.00000
   O4    O 0.00000 0.00000 0.29520 1.00000 1.00000
   O5    O 0.00000 0.00000 0.50000 1.00000 1.00000
   K1    K 0.00000 0.00000 -0.17086 1.00000 0.31000
   K2    K 0.08717 -0.08717 -0.16784 1.00000 0.16000
Villiaumite
  2  0.000 0.05736 0.000000000 4.64000 4.64000 4.64000 90.0000 90.0000 90.0000 90.0000 0 1001 14.0000 0 0 0 0 0.3800 0 1.00000 1.00000 1.00000 0 0 0 0 0 0 0 0 0
   Na   Na 0.00000 0.00000 0.00000 1.00000 1.00000
    F    F 0.50000 0.50000 0.50000 1.00000 1.00000

File: NN_QPA_OSO/XRD_Data/ParamAnalysisData/C368-90.txt
SRfactor SZero SDispl STransp + C Wght ESU SF A B C Alpha Beta Gamma NA NB NC P1 P2 P3 U V W Z hh kk ll hk hl kl s1 s2 s3 s4 s5 s6
 5.887 0.01519 0.00000 0
alpha-Al2O3
  2  3.391 0.06236 0.000239022 4.76250 4.76250 13.02018 90.0000 90.0000 120.0000 45.0047 0 1001 14.0000 0 0 0 0 0.0107 0 1.00000 1.00000 1.00000 0 0 0 0 0 0 0 0 0
  Al1 Al+3 0.00000 0.00000 0.35231 0.41294 1.00000
   O1  O-2 0.69360 0.00000 0.25000 0.46190 1.00000
gamma-Al2O3
  4  3.201 0.09749 0.000065356 7.91250 7.91250 7.91250 90.0000 90.0000 90.0000 45.0001 0 1001 14.0000 0 0 0 0 0.0996 0 1.00000 1.00000 1.00000 0 0 0 0 0 0 0 0 0
   O1    O 0.25470 0.25470 0.25470 1.00000 1.00000
  Al1   Al 0.50000 0.50000 0.50000 0.50000 0.58000
  Al2   Al 0.12500 0.12500 0.12500 0.50000 0.84000
  Al3   Al 0.02720 0.02720 0.02720 0.50000 0.17000
Cryolite
  6 67.388 0.20720 0.007528262 5.41067 5.59064 9.45884 90.0000 124.7442 90.0000 183.1943 0 1001 14.0000 0 0 0 0 0.3622 0 1.01114 1.00000 1.00000 0 0 0 0 0 0 0 0 0
  Na1 Na+1 0.50000 0.00000 0.50000 1.75000 1.00000
  Al1 Al+3 0.00000 0.00000 0.00000 0.85000 1.00000
  Na2 Na+1 0.26760 0.44949 0.25445 1.76000 1.00000
   F1  F-1 0.11654 0.04520 0.21766 1.35000 1.00000
   F2  F-1 0.22583 0.73242 0.06188 1.20000 1.00000
   F3  F-1 0.31788 0.17477 0.04705 1.40000 1.00000
Chiolite
  7 13.529 0.14743 0.000314468 7.03061 7.03061 10.39075 90.0000 90.0000 90.0000 93.8829 0 1001 14.0000 0 0 0 0 0.4000 0 0.96924 1.00000 1.00000 0 0 0 0 0 0 0 0 0
  Na1 Na+1 0.00000 0.00000 0.50000 1.55000 1.00000
  Na2 Na+1 0.27700 0.77700 0.25000 1.70000 1.00000
  Al1 Al+3 0.00000 0.00000 0.00000 1.40000 1.00000
  Al2 Al+3 0.00000 0.50000 0.00000 0.88000 1.00000
   F1  F-1 0.00000 0.00000 0.17232 1.70000 1.00000
   F2  F-1 0.06400 0.24500 0.00000 1.70000 1.00000
   F3  F-1 0.17600 0.53671 0.11918 1.50000 1.00000
NaCa(AlF6)
 18  3.259 0.09297 0.000023852 8.75196 5.17477 20.38939 90.0000 91.1765 90.0000 54.3372 0 1001 14.0000 0 0 0 0 0.3313 0 1.00000 1.00000 1.00000 0 0 0 0 0 0 0 0 0
  Na1 Na+1 0.98680 0.24430 0.17610 2.20000 1.00000
  Na2 Na+1 0.97810 0.28340 0.44001 2.20000 1.00000
  Ca1 Ca+2 0.63030 0.24750 0.31542 0.85000 1.00000
  Ca2 Ca+2 0.62570 0.31190 0.56691 0.85000 1.00000
  Al1 Al+3 0.26880 0.24610 0.32840 1.67000 1.00000
  Al2 Al+3 0.26280 0.18030 0.55880 1.67000 1.00000
   F1  F-1 0.62900 0.62610 0.47770 1.46000 1.00000
   F2  F-1 0.58630 0.61370 0.63970 1.46000 1.00000
   F3  F-1 0.73380 0.08270 0.48240 1.46000 1.00000
   F4  F-1 0.38090 0.10030 0.26260 1.46000 1.00000
   F5  F-1 0.16250 -0.02470 0.63280 1.46000 1.00000
   F6  F-1 0.16430 0.43770 0.38140 1.46000 1.00000
   F7  F-1 0.23570 0.46690 0.62290 1.46000 1.00000
   F8  F-1 0.57860 0.59440 0.88210 1.46000 1.00000
   F9  F-1 0.91320 0.64040 0.22600 1.46000 1.00000
  F10  F-1 0.74030 0.02170 0.23070 1.46000 1.00000
  F11  F-1 0.75510 0.03340 0.62590 1.46000 1.00000
  F12  F-1 0.07480 0.27900 0.53980 1.46000 1.00000
Na2Ca3Al2F14
  6  7.718 0.09819 0.000040693 10.24578 10.24578 10.24578 90.0000 90.0000 90.0000 66.2257 0 1001 14.0000 0 0 0 0 0.4000 0 0.77246 1.00000 1.00000 0 0 0 0 0 0 0 0 0
  Ca1 Ca+2 0.46670 0.00000 0.25000 0.92804 1.00000
  Al1 Al+3 0.24820 0.24820 0.24820 0.70000 1.00000
  Na1 Na+1 0.08470 0.08470 0.08470 1.49074 1.00000
   F1  F-1 0.13870 0.30620 0.12060 1.49995 1.00000
   F2  F-1 0.36400 0.36270 0.18730 1.49995 1.00000
   F3  F-1 0.46140 0.46140 0.46140 1.49995 1.00000
Fluorite
  2  0.046 0.02141 0.000009839 5.46900 5.46900 5.46900 90.0000 90.0000 90.0000 60.0088 0 1001 14.0000 0 0 0 0 0.3800 0 1.00000 1.00000 1.00000 0 0 0 0 0 0 0 0 0
  Ca1 Ca+2 0.00000 0.00000 0.00000 0.57000 1.00000
   F1  F-1 0.25000 0.25000 0.25000 0.81000 1.00000
Weberite
  7  1.061 0.11629 0.000024677 7.07200 9.98263 7.29000 90.0000 90.0000 90.0000 150.0028 0 1001 14.0000 0 0 0 0 0.3500 0 0.90000 1.00000 1.00000 0 0 0 0 0 0 0 0 0
  Na1 Na+1 0.25000 0.25000 0.75000 1.00000 1.00000
  Na2 Na+1 0.00000 0.00000 0.00000 1.00000 1.00000
  Mg1 Mg+2 0.25000 0.25000 0.25000 1.00000 1.00000
  Al1 Al+3 0.00000 0.00000 0.50000 1.00000 1.00000
   F1  F-1 0.00000 0.25000 0.13620 1.00000 1.00000
   F2  F-1 0.00000 0.41440 0.72130 1.00000 1.00000
   F3  F-1 0.18450 0.38740 0.43040 1.00000 1.00000
Neighborite
  4  0.001 0.04176 0.000000126 5.48800 7.68193 5.36000 90.0000 90.0000 90.0000 349.9695 0 1001 14.0000 0 0 0 0 0.0011 0 1.00000 1.00000 1.00000 0 0 0 0 0 0 0 0 0
  Na1 Na+1 0.03975 0.25000 0.48800 1.76232 1.00000
  Mg1 Mg+2 0.00000 0.00000 0.00000 0.77457 1.00000
   F1  F-1 0.45470 0.25000 0.58705 3.75440 1.00000
   F2  F-1 0.29105 0.04897 0.21265 1.37148 1.00000
Elpasolite
  4  0.000 0.04321 0.000000000 8.09500 8.09500 8.09500 90.0000 90.0000 90.0000 60.0064 0 1001 14.0000 0 0 0 0 0.4000 0 1.00000 1.00000 1.00000 0 0 0 0 0 0 0 0 0
    K    K 0.25000 0.25000 0.25000 1.22383 1.00000
   Na   Na 0.50000 0.50000 0.50000 0.84484 1.00000
   Al   Al 0.00000 0.00000 0.00000 0.58428 1.00000
    F    F 0.22250 0.00000 0.00000 1.27910 1.00000
K1.58Al11O17
 11  0.407 0.09490 0.000002587 5.58500 5.58500 33.97549 90.0000 90.0000 120.0000 46.1610 0 1001 14.0000 0 0 0 0 0.0393 0 1.00000 1.00000 1.00000 0 0 0 0 0 0 0 0 0
  Al1   Al 0.16712 -0.16712 0.92980 1.00000 1.00000
  Al2   Al 0.00000 0.00000 0.34988 1.00000 1.00000
  Al3   Al 0.00000 0.00000 0.44935 1.00000 1.00000
  Al4   Al 0.00000 0.00000 0.00000 1.00000 1.00000
   O1    O 0.16419 -0.16419 0.23615 1.00000 1.00000
   O2    O 0.15396 -0.15396 0.03384 1.00000 1.00000
   O3    O 0.00000 0.00000 0.09512 1.00000 1.00000
   O4    O 0.00000 0.00000 0.29520 1.00000 1.00000
   O5    O 0.00000 0.00000 0.50000 1.00000 1.00000
   K1    K 0.00000 0.00000 -0.17086 1.00000 0.31000
   K2    K 0.08717 -0.08717 -0.16784 1.00000 0.16000
Villiaumite
  2  0.000 0.04430 0.000000000 4.63628 4.63628 4.63628 90.0000 90.0000 90.0000 90.0003 0 1001 14.0000 0 0 0 0 0.3800 0 1.00000 1.00000 1.00000 0 0 0 0 0 0 0 0 0
   Na   Na 0.00000 0.00000 0.00000 1.00000 1.00000
    F    F 0.50000 0.50000 0.50000 1.00000 1.00000

File: NN_QPA_OSO/XRD_Data/ParamAnalysisData/H1091.txt
SRfactor SZero SDispl STransp + C Wght ESU SF A B C Alpha Beta Gamma NA NB NC P1 P2 P3 U V W Z hh kk ll hk hl kl s1 s2 s3 s4 s5 s6
 5.786 0.01035 0.00000 0
alpha-Al2O3
  2  1.498 0.08036 0.000101938 4.76525 4.76525 13.02132 90.0000 90.0000 120.0000 45.0000 0 1001 14.0000 0 0 0 0 0.3500 0 1.00000 1.00000 1.00000 0 0 0 0 0 0 0 0 0
  Al1 Al+3 0.00000 0.00000 0.35231 0.41294 1.00000
   O1  O-2 0.69360 0.00000 0.25000 0.46190 1.00000
gamma-Al2O3
  4  3.175 0.08045 0.000062521 7.91747 7.91747 7.91747 90.0000 90.0000 90.0000 56.2711 0 1001 14.0000 0 0 0 0 0.0380 0 1.00000 1.00000 1.00000 0 0 0 0 0 0 0 0 0
   O1    O 0.25470 0.25470 0.25470 1.00000 1.00000
  Al1   Al 0.50000 0.50000 0.50000 0.50000 0.58000
  Al2   Al 0.12500 0.12500 0.12500 0.50000 0.84000
  Al3   Al 0.02720 0.02720 0.02720 0.50000 0.17000
Cryolite
  6 59.217 0.21313 0.006398444 5.40914 5.58988 9.45582 90.0000 124.7495 90.0000 158.2378 0 1001 14.0000 0 0 0 0 0.2854 0 1.02903 1.00000 1.00000 0 0 0 0 0 0 0 0 0
  Na1 Na+1 0.50000 0.00000 0.50000 1.75000 1.00000
  Al1 Al+3 0.00000 0.00000 0.00000 0.85000 1.00000
  Na2 Na+1 0.26832 0.44930 0.25489 1.76000 1.00000
   F1  F-1 0.11473 0.04541 0.21658 1.35000 1.00000
   F2  F-1 0.22503 0.73212 0.06177 1.20000 1.00000
   F3  F-1 0.31736 0.17580 0.04632 1.40000 1.00000
Chiolite
  7 15.914 0.18297 0.000356705 7.04501 7.04501 10.37124 90.0000 90.0000 90.0000 91.5453 0 1001 14.0000 0 0 0 0 0.4000 0 0.96882 1.00000 1.00000 0 0 0 0 0 0 0 0 0
  Na1 Na+1 0.00000 0.00000 0.50000 1.55000 1.00000
  Na2 Na+1 0.27700 0.77700 0.25000 1.70000 1.00000
  Al1 Al+3 0.00000 0.00000 0.00000 1.40000 1.00000
  Al2 Al+3 0.00000 0.50000 0.00000 0.88000 1.00000
   F1  F-1 0.00000 0.00000 0.17178 1.70000 1.00000
   F2  F-1 0.06400 0.24870 0.00000 1.70000 1.00000
   F3  F-1 0.17600 0.53941 0.12020 1.50000 1.00000
NaCa(AlF6)
 18  0.983 0.11914 0.000006986 8.79500 5.14500 20.31420 90.0000 91.3876 90.0000 30.0581 0 1001 14.0000 0 0 0 0 0.0010 0 1.00000 1.00000 1.00000 0 0 0 0 0 0 0 0 0
  Na1 Na+1 0.98680 0.24430 0.16810 2.20000 1.00000
  Na2 Na+1 0.97810 0.28340 0.43130 2.20000 1.00000
  Ca1 Ca+2 0.63030 0.24750 0.32080 0.85000 1.00000
  Ca2 Ca+2 0.62570 0.31190 0.57230 0.85000 1.00000
  Al1 Al+3 0.26880 0.24610 0.30890 1.67000 1.00000
  Al2 Al+3 0.26280 0.18030 0.55880 1.67000 1.00000
   F1  F-1 0.62900 0.62610 0.47770 1.46000 1.00000
   F2  F-1 0.58630 0.61370 0.63970 1.46000 1.00000
   F3  F-1 0.73380 0.08270 0.48240 1.46000 1.00000
   F4  F-1 0.38090 0.10030 0.26260 1.46000 1.00000
   F5  F-1 0.16250 -0.02470 0.63280 1.46000 1.00000
   F6  F-1 0.16430 0.43770 0.38140 1.46000 1.00000
   F7  F-1 0.23570 0.46690 0.62290 1.46000 1.00000
   F8  F-1 0.57860 0.59440 0.88210 1.46000 1.00000
   F9  F-1 0.91320 0.64040 0.22600 1.46000 1.00000
  F10  F-1 0.74030 0.02170 0.23070 1.46000 1.00000
  F11  F-1 0.75510 0.03340 0.62590 1.46000 1.00000
  F12  F-1 0.07480 0.27900 0.53980 1.46000 1.00000
Na2Ca3Al2F14
  6 16.874 0.11836 0.000085832 10.25188 10.25188 10.25188 90.0000 90.0000 90.0000 136.9966 0 1001 14.0000 0 0 0 0 0.4000 0 0.83957 1.00000 1.00000 0 0 0 0 0 0 0 0 0
  Ca1 Ca+2 0.46670 0.00000 0.25000 0.72067 1.00000
  Al1 Al+3 0.24820 0.24820 0.24820 0.70000 1.00000
  Na1 Na+1 0.08470 0.08470 0.08470 0.79877 1.00000
   F1  F-1 0.13870 0.30620 0.12060 0.70000 1.00000
   F2  F-1 0.36400 0.36270 0.18730 0.70000 1.00000
   F3  F-1 0.46140 0.46140 0.46140 0.77087 1.00000
Fluorite
  2  0.113 0.02141 0.000023630 5.46900 5.46900 5.46900 90.0000 90.0000 90.0000 60.0001 0 1001 14.0000 0 0 0 0 0.0748 0 1.00000 1.00000 1.00000 0 0 0 0 0 0 0 0 0
  Ca1 Ca+2 0.00000 0.00000 0.00000 0.57000 1.00000
   F1  F-1 0.25000 0.25000 0.25000 0.81000 1.00000
Weberite
  7  2.177 0.14593 0.000048967 7.06772 9.98351 7.29000 90.0000 90.0000 90.0000 150.0000 0 1001 14.0000 0 0 0 0 0.3500 0 0.90000 1.00000 1.00000 0 0 0 0 0 0 0 0 0
  Na1 Na+1 0.25000 0.25000 0.75000 1.00000 1.00000
  Na2 Na+1 0.00000 0.00000 0.00000 1.00000 1.00000
  Mg1 Mg+2 0.25000 0.25000 0.25000 1.00000 1.00000
  Al1 Al+3 0.00000 0.00000 0.50000 1.00000 1.00000
   F1  F-1 0.00000 0.25000 0.13620 1.00000 1.00000
   F2  F-1 0.00000 0.41440 0.72130 1.00000 1.00000
   F3  F-1 0.18450 0.38740 0.43040 1.00000 1.00000
Neighborite
  4  0.000 0.04230 0.000000000 5.49119 7.66500 5.36000 90.0000 90.0000 90.0000 349.5117 0 1001 14.0000 0 0 0 0 0.0022 0 1.00000 1.00000 1.00000 0 0 0 0 0 0 0 0 0
  Na1 Na+1 0.03975 0.25000 0.48800 1.76232 1.00000
  Mg1 Mg+2 0.00000 0.00000 0.00000 0.77457 1.00000
   F1  F-1 0.45470 0.25000 0.58705 3.75440 1.00000
   F2  F-1 0.29105 0.04897 0.21265 1.37148 1.00000
Elpasolite
  4  0.000 0.04513 0.000000000 8.11200 8.11200 8.11200 90.0000 90.0000 90.0000 60.0011 0 1001 14.0000 0 0 0 0 0.4000 0 1.00000 1.00000 1.00000 0 0 0 0 0 0 0 0 0
    K    K 0.25000 0.25000 0.25000 1.22383 1.00000
   Na   Na 0.50000 0.50000 0.50000 0.84484 1.00000
   Al   Al 0.00000 0.00000 0.00000 0.58428 1.00000
    F    F 0.22250 0.00000 0.00000 1.27910 1.00000
K1.58Al11O17
 11  0.048 0.03978 0.000000296 5.58500 5.58500 33.96151 90.0000 90.0000 120.0000 150.0000 0 1001 14.0000 0 0 0 0 0.0010 0 1.00000 1.00000 1.00000 0 0 0 0 0 0 0 0 0
  Al1   Al 0.16712 -0.16712 0.92980 1.00000 1.00000
  Al2   Al 0.00000 0.00000 0.34988 1.00000 1.00000
  Al3   Al 0.00000 0.00000 0.44935 1.00000 1.00000
  Al4   Al 0.00000 0.00000 0.00000 1.00000 1.00000
   O1    O 0.16419 -0.16419 0.23615 1.00000 1.00000
   O2    O 0.15396 -0.15396 0.03384 1.00000 1.00000
   O3    O 0.00000 0.00000 0.09512 1.00000 1.00000
   O4    O 0.00000 0.00000 0.29520 1.00000 1.00000
   O5    O 0.00000 0.00000 0.50000 1.00000 1.00000
   K1    K 0.00000 0.00000 -0.17086 1.00000 0.31000
   K2    K 0.08717 -0.08717 -0.16784 1.00000 0.16000
Villiaumite
  2  0.000 0.05459 0.000000000 4.64000 4.64000 4.64000 90.0000 90.0000 90.0000 90.0000 0 1001 14.0000 0 0 0 0 0.3800 0 1.00000 1.00000 1.00000 0 0 0 0 0 0 0 0 0
   Na   Na 0.00000 0.00000 0.00000 1.00000 1.00000
    F    F 0.50000 0.50000 0.50000 1.00000 1.00000

File: NN_QPA_OSO/XRD_Data/ParamAnalysisData/H1151-90.txt
SRfactor SZero SDispl STransp + C Wght ESU SF A B C Alpha Beta Gamma NA NB NC P1 P2 P3 U V W Z hh kk ll hk hl kl s1 s2 s3 s4 s5 s6
 6.432 0.01495 0.00000 0
alpha-Al2O3
  2  0.502 0.07958 0.000034294 4.75500 4.75500 13.05000 90.0000 90.0000 120.0000 45.0000 0 1001 14.0000 0 0 0 0 0.3500 0 1.00000 1.00000 1.00000 0 0 0 0 0 0 0 0 0
  Al1 Al+3 0.00000 0.00000 0.35231 0.41294 1.00000
   O1  O-2 0.69360 0.00000 0.25000 0.46190 1.00000
gamma-Al2O3
  4  0.646 0.09965 0.000012654 7.93700 7.93700 7.93700 90.0000 90.0000 90.0000 45.0000 0 1001 14.0000 0 0 0 0 0.3500 0 1.00000 1.00000 1.00000 0 0 0 0 0 0 0 0 0
   O1    O 0.25470 0.25470 0.25470 1.00000 1.00000
  Al1   Al 0.50000 0.50000 0.50000 0.50000 0.58000
  Al2   Al 0.12500 0.12500 0.12500 0.50000 0.84000
  Al3   Al 0.02720 0.02720 0.02720 0.50000 0.17000
Cryolite
  6 88.129 0.25060 0.009537660 5.40900 5.59034 9.45755 90.0000 124.7511 90.0000 213.5210 0 1001 14.0000 0 0 0 0 0.2847 0 0.99649 1.00000 1.00000 0 0 0 0 0 0 0 0 0
  Na1 Na+1 0.50000 0.00000 0.50000 1.75000 1.00000
  Al1 Al+3 0.00000 0.00000 0.00000 0.85000 1.00000
  Na2 Na+1 0.26395 0.44918 0.25151 1.76000 1.00000
   F1  F-1 0.11701 0.04308 0.21870 1.35000 1.00000
   F2  F-1 0.22737 0.73246 0.06143 1.20000 1.00000
   F3  F-1 0.31502 0.17173 0.04370 1.40000 1.00000
Chiolite
  7  0.425 0.12715 0.000009552 7.04830 7.04830 10.36000 90.0000 90.0000 90.0000 80.0001 0 1001 14.0000 0 0 0 0 0.4000 0 1.00000 1.00000 1.00000 0 0 0 0 0 0 0 0 0
  Na1 Na+1 0.00000 0.00000 0.50000 1.55000 1.00000
  Na2 Na+1 0.27700 0.77700 0.25000 1.70000 1.00000
  Al1 Al+3 0.00000 0.00000 0.00000 1.40000 1.00000
  Al2 Al+3 0.00000 0.50000 0.00000 0.88000 1.00000
   F1  F-1 0.00000 0.00000 0.17700 1.70000 1.00000
   F2  F-1 0.06400 0.25200 0.00000 1.70000 1.00000
   F3  F-1 0.17601 0.53200 0.12100 1.50000 1.00000
NaCa(AlF6)
 18  1.865 0.13279 0.000013019 8.79252 5.21000 20.46000 90.0000 91.5000 90.0000 30.0000 0 1001 14.0000 0 0 0 0 0.4000 0 1.00000 1.00000 1.00000 0 0 0 0 0 0 0 0 0
  Na1 Na+1 0.97809 0.24430 0.17248 2.20000 1.00000
  Na2 Na+1 0.97810 0.28340 0.44834 2.20000 1.00000
  Ca1 Ca+2 0.63030 0.24750 0.31129 0.85000 1.00000
  Ca2 Ca+2 0.62570 0.33190 0.55581 0.85000 1.00000
  Al1 Al+3 0.24880 0.24610 0.32890 1.67000 1.00000
  Al2 Al+3 0.24280 0.18030 0.55880 1.67000 1.00000
   F1  F-1 0.62900 0.62610 0.47770 1.46000 1.00000
   F2  F-1 0.58630 0.61370 0.63970 1.46000 1.00000
   F3  F-1 0.73380 0.08270 0.48240 1.46000 1.00000
   F4  F-1 0.38090 0.10030 0.26260 1.46000 1.00000
   F5  F-1 0.16250 -0.02470 0.63280 1.46000 1.00000
   F6  F-1 0.16430 0.43770 0.38140 1.46000 1.00000
   F7  F-1 0.23570 0.46690 0.62290 1.46000 1.00000
   F8  F-1 0.57860 0.59440 0.88210 1.46000 1.00000
   F9  F-1 0.91320 0.64040 0.22600 1.46000 1.00000
  F10  F-1 0.74030 0.02170 0.23070 1.46000 1.00000
  F11  F-1 0.75510 0.03340 0.62590 1.46000 1.00000
  F12  F-1 0.07480 0.27900 0.53980 1.46000 1.00000
Na2Ca3Al2F14
  6  0.752 0.09488 0.000003841 10.24200 10.24200 10.24200 90.0000 90.0000 90.0000 65.0001 0 1001 14.0000 0 0 0 0 0.4000 0 0.72000 1.00000 1.00000 0 0 0 0 0 0 0 0 0
  Ca1 Ca+2 0.46670 0.00000 0.25000 0.70000 1.00000
  Al1 Al+3 0.24820 0.24820 0.24820 1.49999 1.00000
  Na1 Na+1 0.08470 0.08470 0.08470 0.70002 1.00000
   F1  F-1 0.13870 0.30620 0.12060 0.70003 1.00000
   F2  F-1 0.36400 0.36270 0.18730 1.50000 1.00000
   F3  F-1 0.46140 0.46140 0.46140 1.50000 1.00000
Fluorite
  2  6.070 0.03340 0.001271726 5.46474 5.46474 5.46474 90.0000 90.0000 90.0000 245.2256 0 1001 14.0000 0 0 0 0 0.3237 0 1.00000 1.00000 1.00000 0 0 0 0 0 0 0 0 0
  Ca1 Ca+2 0.00000 0.00000 0.00000 0.57000 1.00000
   F1  F-1 0.25000 0.25000 0.25000 0.81000 1.00000
Weberite
  7  0.094 0.05951 0.000002111 7.06694 10.02000 7.29000 90.0000 90.0000 90.0000 499.9999 0 1001 14.0000 0 0 0 0 0.1303 0 1.00000 1.00000 1.00000 0 0 0 0 0 0 0 0 0
  Na1 Na+1 0.25000 0.25000 0.75000 1.00000 1.00000
  Na2 Na+1 0.00000 0.00000 0.00000 1.00000 1.00000
  Mg1 Mg+2 0.25000 0.25000 0.25000 1.00000 1.00000
  Al1 Al+3 0.00000 0.00000 0.50000 1.00000 1.00000
   F1  F-1 0.00000 0.25000 0.13620 1.00000 1.00000
   F2  F-1 0.00000 0.41440 0.72130 1.00000 1.00000
   F3  F-1 0.18450 0.38740 0.43040 1.00000 1.00000
Neighborite
  4  1.413 0.09245 0.000160157 5.49120 7.66518 5.36472 90.0000 90.0000 90.0000 349.9995 0 1001 14.0000 0 0 0 0 0.2588 0 1.00000 1.00000 1.00000 0 0 0 0 0 0 0 0 0
  Na1 Na+1 0.03975 0.25000 0.48800 1.76232 1.00000
  Mg1 Mg+2 0.00000 0.00000 0.00000 0.77457 1.00000
   F1  F-1 0.45470 0.25000 0.58705 3.75440 1.00000
   F2  F-1 0.29105 0.04897 0.21265 1.37148 1.00000
Elpasolite
  4  0.100 0.04558 0.000002058 8.11200 8.11200 8.11200 90.0000 90.0000 90.0000 60.0001 0 1001 14.0000 0 0 0 0 0.4000 0 1.00000 1.00000 1.00000 0 0 0 0 0 0 0 0 0
    K    K 0.25000 0.25000 0.25000 1.22383 1.00000
   Na   Na 0.50000 0.50000 0.50000 0.84484 1.00000
   Al   Al 0.00000 0.00000 0.00000 0.58428 1.00000
    F    F 0.22250 0.00000 0.00000 1.27910 1.00000
K1.58Al11O17
 11  0.004 0.06548 0.000000024 5.62000 5.62000 34.06069 90.0000 90.0000 120.0000 149.5576 0 1001 14.0000 0 0 0 0 0.1203 0 1.00000 1.00000 1.00000 0 0 0 0 0 0 0 0 0
  Al1   Al 0.16712 -0.16712 0.92980 1.00000 1.00000
  Al2   Al 0.00000 0.00000 0.34988 1.00000 1.00000
  Al3   Al 0.00000 0.00000 0.44935 1.00000 1.00000
  Al4   Al 0.00000 0.00000 0.00000 1.00000 1.00000
   O1    O 0.16419 -0.16419 0.23615 1.00000 1.00000
   O2    O 0.15396 -0.15396 0.03384 1.00000 1.00000
   O3    O 0.00000 0.00000 0.09512 1.00000 1.00000
   O4    O 0.00000 0.00000 0.29520 1.00000 1.00000
   O5    O 0.00000 0.00000 0.50000 1.00000 1.00000
   K1    K 0.00000 0.00000 -0.17086 1.00000 0.31000
   K2    K 0.08717 -0.08717 -0.16784 1.00000 0.16000
Villiaumite
  2  0.000 0.02679 0.000000000 4.64000 4.64000 4.64000 90.0000 90.0000 90.0000 169.9976 0 1001 14.0000 0 0 0 0 0.0010 0 1.00000 1.00000 1.00000 0 0 0 0 0 0 0 0 0
   Na   Na 0.00000 0.00000 0.00000 1.00000 1.00000
    F    F 0.50000 0.50000 0.50000 1.00000 1.00000
