Repository: VladimirStanovov/DiffractNet

# DiffractNet
Source code for applying neural networks to x-ray diffraction data

File: NN_QPA_OSO/XRD_Data/ParamAnalysisData/H1257.txt
SRfactor SZero SDispl STransp + C Wght ESU SF A B C Alpha Beta Gamma NA NB NC P1 P2 P3 U V W Z hh kk ll hk hl kl s1 s2 s3 s4 s5 s6
 7.303 0.00682 0.00000 0
alpha-Al2O3
  2  0.957 0.09493 0.000034083 4.76716 4.76716 13.03606 90.0000 90.0000 120.0000 45.0000 0 1001 14.0000 0 0 0 0 0.3500 0 1.00000 1.00000 1.00000 0 0 0 0 0 0 0 0 0
  Al1 Al+3 0.00000 0.00000 0.35231 0.41294 1.00000
   O1  O-2 0.69360 0.00000 0.25000 0.46190 1.00000
gamma-Al2O3
  4  2.361 0.10116 0.000024358 7.91963 7.91963 7.91963 90.0000 90.0000 90.0000 85.6179 0 1001 14.0000 0 0 0 0 0.1289 0 1.00000 1.00000 1.00000 0 0 0 0 0 0 0 0 0
   O1    O 0.25470 0.25470 0.25470 1.00000 1.00000
  Al1   Al 0.50000 0.50000 0.50000 0.50000 0.58000
  Al2   Al 0.12500 0.12500 0.12500 0.50000 0.84000
  Al3   Al 0.02720 0.02720 0.02720 0.50000 0.17000
Cryolite
  6 58.229 0.26415 0.003302810 5.40670 5.58920 9.45153 90.0000 124.7522 90.0000 209.4610 0 1001 14.0000 0 0 0 0 0.3022 0 0.99843 1.00000 1.00000 0 0 0 0 0 0 0 0 0
  Na1 Na+1 0.50000 0.00000 0.50000 1.75000 1.00000
  Al1 Al+3 0.00000 0.00000 0.00000 0.85000 1.00000
  Na2 Na+1 0.26870 0.44953 0.25490 1.76000 1.00000
   F1  F-1 0.11780 0.04600 0.21872 1.35000 1.00000
   F2  F-1 0.22444 0.73160 0.06189 1.20000 1.00000
   F3  F-1 0.31540 0.17479 0.04581 1.40000 1.00000
Chiolite
  7 14.769 0.23092 0.000173507 7.04951 7.04951 10.36341 90.0000 90.0000 90.0000 94.9036 0 1001 14.0000 0 0 0 0 0.4000 0 0.98139 1.00000 1.00000 0 0 0 0 0 0 0 0 0
  Na1 Na+1 0.00000 0.00000 0.50000 1.55000 1.00000
  Na2 Na+1 0.27700 0.77700 0.25000 1.70000 1.00000
  Al1 Al+3 0.00000 0.00000 0.00000 1.40000 1.00000
  Al2 Al+3 0.00000 0.50000 0.00000 0.88000 1.00000
   F1  F-1 0.00000 0.00000 0.17032 1.70000 1.00000
   F2  F-1 0.06395 0.24850 0.00000 1.70000 1.00000
   F3  F-1 0.17635 0.53520 0.12061 1.50000 1.00000
NaCa(AlF6)
 18  1.079 0.08415 0.000003998 8.74819 5.19489 20.34424 90.0000 91.0527 90.0000 96.8458 0 1001 14.0000 0 0 0 0 0.0020 0 1.00000 1.00000 1.00000 0 0 0 0 0 0 0 0 0
  Na1 Na+1 0.97093 0.24430 0.18810 2.20000 1.00000
  Na2 Na+1 0.97810 0.28340 0.45130 2.20000 1.00000
  Ca1 Ca+2 0.63030 0.24750 0.31659 0.85000 1.00000
  Ca2 Ca+2 0.62570 0.31190 0.57162 0.85000 1.00000
  Al1 Al+3 0.24880 0.24610 0.32890 1.67000 1.00000
  Al2 Al+3 0.24280 0.18030 0.57880 1.67000 1.00000
   F1  F-1 0.62900 0.62610 0.47770 1.46000 1.00000
   F2  F-1 0.58630 0.61370 0.63970 1.46000 1.00000
   F3  F-1 0.73380 0.08270 0.48240 1.46000 1.00000
   F4  F-1 0.38090 0.10030 0.26260 1.46000 1.00000
   F5  F-1 0.16250 -0.02470 0.63280 1.46000 1.00000
   F6  F-1 0.16430 0.43770 0.38140 1.46000 1.00000
   F7  F-1 0.23570 0.46690 0.62290 1.46000 1.00000
   F8  F-1 0.57860 0.59440 0.88210 1.46000 1.00000
   F9  F-1 0.91320 0.64040 0.22600 1.46000 1.00000
  F10  F-1 0.74030 0.02170 0.23070 1.46000 1.00000
  F11  F-1 0.75510 0.03340 0.62590 1.46000 1.00000
  F12  F-1 0.07480 0.27900 0.53980 1.46000 1.00000
Na2Ca3Al2F14
  6 19.244 0.15253 0.000051342 10.25115 10.25115 10.25115 90.0000 90.0000 90.0000 178.3517 0 1001 14.0000 0 0 0 0 0.4000 0 0.79487 1.00000 1.00000 0 0 0 0 0 0 0 0 0
  Ca1 Ca+2 0.46670 0.00000 0.25000 0.70000 1.00000
  Al1 Al+3 0.24820 0.24820 0.24820 0.70000 1.00000
  Na1 Na+1 0.08470 0.08470 0.08470 0.70000 1.00000
   F1  F-1 0.13870 0.30620 0.12060 0.70000 1.00000
   F2  F-1 0.36400 0.36270 0.18730 0.70000 1.00000
   F3  F-1 0.46140 0.46140 0.46140 1.50000 1.00000
Fluorite
  2  0.095 0.02961 0.000010438 5.46900 5.46900 5.46900 90.0000 90.0000 90.0000 60.0000 0 1001 14.0000 0 0 0 0 0.3800 0 1.00000 1.00000 1.00000 0 0 0 0 0 0 0 0 0
  Ca1 Ca+2 0.00000 0.00000 0.00000 0.57000 1.00000
   F1  F-1 0.25000 0.25000 0.25000 0.81000 1.00000
Weberite
  7  3.159 0.18130 0.000037195 7.06152 9.99447 7.30324 90.0000 90.0000 90.0000 150.0000 0 1001 14.0000 0 0 0 0 0.3500 0 0.90000 1.00000 1.00000 0 0 0 0 0 0 0 0 0
  Na1 Na+1 0.25000 0.25000 0.75000 1.00000 1.00000
  Na2 Na+1 0.00000 0.00000 0.00000 1.00000 1.00000
  Mg1 Mg+2 0.25000 0.25000 0.25000 1.00000 1.00000
  Al1 Al+3 0.00000 0.00000 0.50000 1.00000 1.00000
   F1  F-1 0.00000 0.25000 0.13620 1.00000 1.00000
   F2  F-1 0.00000 0.41440 0.72130 1.00000 1.00000
   F3  F-1 0.18450 0.38740 0.43040 1.00000 1.00000
Neighborite
  4  0.076 0.13125 0.000004532 5.48800 7.66500 5.36001 90.0000 90.0000 90.0000 100.0000 0 1001 14.0000 0 0 0 0 0.3000 0 1.00000 1.00000 1.00000 0 0 0 0 0 0 0 0 0
  Na1 Na+1 0.03975 0.25000 0.48800 1.76232 1.00000
  Mg1 Mg+2 0.00000 0.00000 0.00000 0.77457 1.00000
   F1  F-1 0.45470 0.25000 0.58705 3.75440 1.00000
   F2  F-1 0.29105 0.04897 0.21265 1.37148 1.00000
Elpasolite
  4  0.000 0.05694 0.000000000 8.11200 8.11200 8.11200 90.0000 90.0000 90.0000 60.0001 0 1001 14.0000 0 0 0 0 0.4000 0 1.00000 1.00000 1.00000 0 0 0 0 0 0 0 0 0
    K    K 0.25000 0.25000 0.25000 1.22383 1.00000
   Na   Na 0.50000 0.50000 0.50000 0.84484 1.00000
   Al   Al 0.00000 0.00000 0.00000 0.58428 1.00000
    F    F 0.22250 0.00000 0.00000 1.27910 1.00000
K1.58Al11O17
 11  0.030 0.06981 0.000000096 5.58500 5.58500 34.07770 90.0000 90.0000 120.0000 150.0000 0 1001 14.0000 0 0 0 0 0.0010 0 1.00000 1.00000 1.00000 0 0 0 0 0 0 0 0 0
  Al1   Al 0.16712 -0.16712 0.92980 1.00000 1.00000
  Al2   Al 0.00000 0.00000 0.34988 1.00000 1.00000
  Al3   Al 0.00000 0.00000 0.44935 1.00000 1.00000
  Al4   Al 0.00000 0.00000 0.00000 1.00000 1.00000
   O1    O 0.16419 -0.16419 0.23615 1.00000 1.00000
   O2    O 0.15396 -0.15396 0.03384 1.00000 1.00000
   O3    O 0.00000 0.00000 0.09512 1.00000 1.00000
   O4    O 0.00000 0.00000 0.29520 1.00000 1.00000
   O5    O 0.00000 0.00000 0.50000 1.00000 1.00000
   K1    K 0.00000 0.00000 -0.17086 1.00000 0.31000
   K2    K 0.08717 -0.08717 -0.16784 1.00000 0.16000
Villiaumite
  2  0.000 0.06079 0.000000000 4.63300 4.63300 4.63300 90.0000 90.0000 90.0000 90.0000 0 1001 14.0000 0 0 0 0 0.3800 0 1.00000 1.00000 1.00000 0 0 0 0 0 0 0 0 0
   Na   Na 0.00000 0.00000 0.00000 1.00000 1.00000
    F    F 0.50000 0.50000 0.50000 1.00000 1.00000

File: NN_QPA_OSO/XRD_Data/ParamAnalysisData/H803.txt
SRfactor SZero SDispl STransp + C Wght ESU SF A B C Alpha Beta Gamma NA NB NC P1 P2 P3 U V W Z hh kk ll hk hl kl s1 s2 s3 s4 s5 s6
 5.853 0.01461 0.00000 0
alpha-Al2O3
  2  0.940 0.08001 0.000068374 4.76722 4.76722 13.03069 90.0000 90.0000 120.0000 45.0000 0 1001 14.0000 0 0 0 0 0.3500 0 1.00000 1.00000 1.00000 0 0 0 0 0 0 0 0 0
  Al1 Al+3 0.00000 0.00000 0.35231 0.41294 1.00000
   O1  O-2 0.69360 0.00000 0.25000 0.46190 1.00000
gamma-Al2O3
  4  3.254 0.10644 0.000068206 7.93363 7.93363 7.93363 90.0000 90.0000 90.0000 45.0000 0 1001 14.0000 0 0 0 0 0.3009 0 1.00000 1.00000 1.00000 0 0 0 0 0 0 0 0 0
   O1    O 0.25470 0.25470 0.25470 1.00000 1.00000
  Al1   Al 0.50000 0.50000 0.50000 0.50000 0.58000
  Al2   Al 0.12500 0.12500 0.12500 0.50000 0.84000
  Al3   Al 0.02720 0.02720 0.02720 0.50000 0.17000
Cryolite
  6 75.543 0.26710 0.008738167 5.40934 5.59040 9.45707 90.0000 124.7506 90.0000 188.2249 0 1001 14.0000 0 0 0 0 0.3204 0 0.99928 1.00000 1.00000 0 0 0 0 0 0 0 0 0
  Na1 Na+1 0.50000 0.00000 0.50000 1.75000 1.00000
  Al1 Al+3 0.00000 0.00000 0.00000 0.85000 1.00000
  Na2 Na+1 0.26380 0.44939 0.25073 1.76000 1.00000
   F1  F-1 0.11546 0.04364 0.21794 1.35000 1.00000
   F2  F-1 0.22627 0.73317 0.06167 1.20000 1.00000
   F3  F-1 0.31806 0.17117 0.04490 1.40000 1.00000
Chiolite
  7  3.742 0.20318 0.000089444 7.06000 7.06000 10.36918 90.0000 90.0000 90.0000 80.0000 0 1001 14.0000 0 0 0 0 0.4000 0 0.93000 1.00000 1.00000 0 0 0 0 0 0 0 0 0
  Na1 Na+1 0.00000 0.00000 0.50000 1.55000 1.00000
  Na2 Na+1 0.27700 0.77700 0.25000 1.70000 1.00000
  Al1 Al+3 0.00000 0.00000 0.00000 1.40000 1.00000
  Al2 Al+3 0.00000 0.50000 0.00000 0.88000 1.00000
   F1  F-1 0.00000 0.00000 0.17700 1.70000 1.00000
   F2  F-1 0.06400 0.24500 0.00000 1.70000 1.00000
   F3  F-1 0.17933 0.53200 0.12100 1.50000 1.00000
NaCa(AlF6)
 18  4.794 0.09528 0.000036368 8.73476 5.18417 20.35483 90.0000 91.0745 90.0000 45.1485 0 1001 14.0000 0 0 0 0 0.0704 0 1.00000 1.00000 1.00000 0 0 0 0 0 0 0 0 0
  Na1 Na+1 0.96680 0.24430 0.18810 2.20000 1.00000
  Na2 Na+1 0.97810 0.28340 0.44413 2.20000 1.00000
  Ca1 Ca+2 0.63030 0.24750 0.31916 0.85000 1.00000
  Ca2 Ca+2 0.62570 0.31190 0.57230 0.85000 1.00000
  Al1 Al+3 0.26472 0.24610 0.32026 1.67000 1.00000
  Al2 Al+3 0.24280 0.20030 0.57112 1.67000 1.00000
   F1  F-1 0.62900 0.62610 0.47770 1.46000 1.00000
   F2  F-1 0.58630 0.61370 0.63970 1.46000 1.00000
   F3  F-1 0.73380 0.08270 0.48240 1.46000 1.00000
   F4  F-1 0.38090 0.10030 0.26260 1.46000 1.00000
   F5  F-1 0.16250 -0.02470 0.63280 1.46000 1.00000
   F6  F-1 0.16430 0.43770 0.38140 1.46000 1.00000
   F7  F-1 0.23570 0.46690 0.62290 1.46000 1.00000
   F8  F-1 0.57860 0.59440 0.88210 1.46000 1.00000
   F9  F-1 0.91320 0.64040 0.22600 1.46000 1.00000
  F10  F-1 0.74030 0.02170 0.23070 1.46000 1.00000
  F11  F-1 0.75510 0.03340 0.62590 1.46000 1.00000
  F12  F-1 0.07480 0.27900 0.53980 1.46000 1.00000
Na2Ca3Al2F14
  6  7.633 0.10949 0.000041647 10.24588 10.24588 10.24588 90.0000 90.0000 90.0000 90.6767 0 1001 14.0000 0 0 0 0 0.4000 0 0.72000 1.00000 1.00000 0 0 0 0 0 0 0 0 0
  Ca1 Ca+2 0.46670 0.00000 0.25000 0.70000 1.00000
  Al1 Al+3 0.24820 0.24820 0.24820 0.70000 1.00000
  Na1 Na+1 0.08470 0.08470 0.08470 0.70000 1.00000
   F1  F-1 0.13870 0.30620 0.12060 1.50000 1.00000
   F2  F-1 0.36400 0.36270 0.18730 1.46437 1.00000
   F3  F-1 0.46140 0.46140 0.46140 1.50000 1.00000
Fluorite
  2  1.958 0.02481 0.000438660 5.46421 5.46421 5.46421 90.0000 90.0000 90.0000 153.5138 0 1001 14.0000 0 0 0 0 0.3159 0 1.00000 1.00000 1.00000 0 0 0 0 0 0 0 0 0
  Ca1 Ca+2 0.00000 0.00000 0.00000 0.57000 1.00000
   F1  F-1 0.25000 0.25000 0.25000 0.81000 1.00000
Weberite
  7  2.050 0.14060 0.000049194 7.07200 10.01683 7.29000 90.0000 90.0000 90.0000 150.0000 0 1001 14.0000 0 0 0 0 0.3500 0 0.90000 1.00000 1.00000 0 0 0 0 0 0 0 0 0
  Na1 Na+1 0.25000 0.25000 0.75000 1.00000 1.00000
  Na2 Na+1 0.00000 0.00000 0.00000 1.00000 1.00000
  Mg1 Mg+2 0.25000 0.25000 0.25000 1.00000 1.00000
  Al1 Al+3 0.00000 0.00000 0.50000 1.00000 1.00000
   F1  F-1 0.00000 0.25000 0.13620 1.00000 1.00000
   F2  F-1 0.00000 0.41440 0.72130 1.00000 1.00000
   F3  F-1 0.18450 0.38740 0.43040 1.00000 1.00000
Neighborite
  4  0.040 0.09278 0.000004803 5.48800 7.66500 5.36000 90.0000 90.0000 90.0000 350.0000 0 1001 14.0000 0 0 0 0 0.3000 0 1.00000 1.00000 1.00000 0 0 0 0 0 0 0 0 0
  Na1 Na+1 0.03975 0.25000 0.48800 1.76232 1.00000
  Mg1 Mg+2 0.00000 0.00000 0.00000 0.77457 1.00000
   F1  F-1 0.45470 0.25000 0.58705 3.75440 1.00000
   F2  F-1 0.29105 0.04897 0.21265 1.37148 1.00000
Elpasolite
  4  0.000 0.04570 0.000000000 8.09500 8.09500 8.09500 90.0000 90.0000 90.0000 60.0000 0 1001 14.0000 0 0 0 0 0.4000 0 1.00000 1.00000 1.00000 0 0 0 0 0 0 0 0 0
    K    K 0.25000 0.25000 0.25000 1.22383 1.00000
   Na   Na 0.50000 0.50000 0.50000 0.84484 1.00000
   Al   Al 0.00000 0.00000 0.00000 0.58428 1.00000
    F    F 0.22250 0.00000 0.00000 1.27910 1.00000
K1.58Al11O17
 11  0.046 0.03972 0.000000300 5.58500 5.58500 34.17000 90.0000 90.0000 120.0000 150.0000 0 1001 14.0000 0 0 0 0 0.0010 0 1.00000 1.00000 1.00000 0 0 0 0 0 0 0 0 0
  Al1   Al 0.16712 -0.16712 0.92980 1.00000 1.00000
  Al2   Al 0.00000 0.00000 0.34988 1.00000 1.00000
  Al3   Al 0.00000 0.00000 0.44935 1.00000 1.00000
  Al4   Al 0.00000 0.00000 0.00000 1.00000 1.00000
   O1    O 0.16419 -0.16419 0.23615 1.00000 1.00000
   O2    O 0.15396 -0.15396 0.03384 1.00000 1.00000
   O3    O 0.00000 0.00000 0.09512 1.00000 1.00000
   O4    O 0.00000 0.00000 0.29520 1.00000 1.00000
   O5    O 0.00000 0.00000 0.50000 1.00000 1.00000
   K1    K 0.00000 0.00000 -0.17086 1.00000 0.31000
   K2    K 0.08717 -0.08717 -0.16784 1.00000 0.16000
Villiaumite
  2  0.000 0.05596 0.000000000 4.63301 4.63301 4.63301 90.0000 90.0000 90.0000 90.0000 0 1001 14.0000 0 0 0 0 0.3800 0 1.00000 1.00000 1.00000 0 0 0 0 0 0 0 0 0
   Na   Na 0.00000 0.00000 0.00000 1.00000 1.00000
    F    F 0.50000 0.50000 0.50000 1.00000 1.00000

File: NN_QPA_OSO/XRD_Data/ParamAnalysisData/H824.txt
SRfactor SZero SDispl STransp + C Wght ESU SF A B C Alpha Beta Gamma NA NB NC P1 P2 P3 U V W Z hh kk ll hk hl kl s1 s2 s3 s4 s5 s6
 5.849 0.01547 0.00000 0
alpha-Al2O3
  2  1.887 0.07949 0.000136161 4.76509 4.76509 13.03895 90.0000 90.0000 120.0000 45.0004 0 1001 14.0000 0 0 0 0 0.3500 0 1.00000 1.00000 1.00000 0 0 0 0 0 0 0 0 0
  Al1 Al+3 0.00000 0.00000 0.35231 0.41294 1.00000
   O1  O-2 0.69360 0.00000 0.25000 0.46190 1.00000
gamma-Al2O3
  4  1.555 0.07559 0.000032443 7.92314 7.92314 7.92314 90.0000 90.0000 90.0000 55.9462 0 1001 14.0000 0 0 0 0 0.0010 0 1.00000 1.00000 1.00000 0 0 0 0 0 0 0 0 0
   O1    O 0.25470 0.25470 0.25470 1.00000 1.00000
  Al1   Al 0.50000 0.50000 0.50000 0.50000 0.58000
  Al2   Al 0.12500 0.12500 0.12500 0.50000 0.84000
  Al3   Al 0.02720 0.02720 0.02720 0.50000 0.17000
Cryolite
  6 63.724 0.22577 0.007310957 5.40946 5.59042 9.45648 90.0000 124.7546 90.0000 180.8036 0 1001 14.0000 0 0 0 0 0.2340 0 1.01031 1.00000 1.00000 0 0 0 0 0 0 0 0 0
  Na1 Na+1 0.50000 0.00000 0.50000 1.75000 1.00000
  Al1 Al+3 0.00000 0.00000 0.00000 0.85000 1.00000
  Na2 Na+1 0.26637 0.44975 0.25341 1.76000 1.00000
   F1  F-1 0.11741 0.04528 0.21728 1.35000 1.00000
   F2  F-1 0.22537 0.73106 0.06109 1.20000 1.00000
   F3  F-1 0.31710 0.17485 0.04582 1.40000 1.00000
Chiolite
  7 11.415 0.18103 0.000271367 7.05145 7.05145 10.36593 90.0000 90.0000 90.0000 85.5201 0 1001 14.0000 0 0 0 0 0.4000 0 0.96087 1.00000 1.00000 0 0 0 0 0 0 0 0 0
  Na1 Na+1 0.00000 0.00000 0.50000 1.55000 1.00000
  Na2 Na+1 0.27700 0.77700 0.25000 1.70000 1.00000
  Al1 Al+3 0.00000 0.00000 0.00000 1.40000 1.00000
  Al2 Al+3 0.00000 0.50000 0.00000 0.88000 1.00000
   F1  F-1 0.00000 0.00000 0.17120 1.70000 1.00000
   F2  F-1 0.06218 0.24852 0.00000 1.70000 1.00000
   F3  F-1 0.17600 0.54000 0.12100 1.50000 1.00000
NaCa(AlF6)
 18  1.305 0.13208 0.000009845 8.79500 5.14687 20.30741 90.0000 91.2004 90.0000 30.0009 0 1001 14.0000 0 0 0 0 0.0010 0 1.00000 1.00000 1.00000 0 0 0 0 0 0 0 0 0
  Na1 Na+1 0.98680 0.24430 0.16810 2.20000 1.00000
  Na2 Na+1 0.97810 0.26341 0.43130 2.20000 1.00000
  Ca1 Ca+2 0.63030 0.24750 0.32080 0.85000 1.00000
  Ca2 Ca+2 0.62570 0.33190 0.57230 0.85000 1.00000
  Al1 Al+3 0.26880 0.24610 0.32890 1.67000 1.00000
  Al2 Al+3 0.26280 0.18030 0.56092 1.67000 1.00000
   F1  F-1 0.62900 0.62610 0.47770 1.46000 1.00000
   F2  F-1 0.58630 0.61370 0.63970 1.46000 1.00000
   F3  F-1 0.73380 0.08270 0.48240 1.46000 1.00000
   F4  F-1 0.38090 0.10030 0.26260 1.46000 1.00000
   F5  F-1 0.16250 -0.02470 0.63280 1.46000 1.00000
   F6  F-1 0.16430 0.43770 0.38140 1.46000 1.00000
   F7  F-1 0.23570 0.46690 0.62290 1.46000 1.00000
   F8  F-1 0.57860 0.59440 0.88210 1.46000 1.00000
   F9  F-1 0.91320 0.64040 0.22600 1.46000 1.00000
  F10  F-1 0.74030 0.02170 0.23070 1.46000 1.00000
  F11  F-1 0.75510 0.03340 0.62590 1.46000 1.00000
  F12  F-1 0.07480 0.27900 0.53980 1.46000 1.00000
Na2Ca3Al2F14
  6 14.108 0.11621 0.000076240 10.25053 10.25053 10.25053 90.0000 90.0000 90.0000 124.1120 0 1001 14.0000 0 0 0 0 0.4000 0 0.93672 1.00000 1.00000 0 0 0 0 0 0 0 0 0
  Ca1 Ca+2 0.46670 0.00000 0.25000 1.02368 1.00000
  Al1 Al+3 0.24820 0.24820 0.24820 0.70000 1.00000
  Na1 Na+1 0.08470 0.08470 0.08470 1.42876 1.00000
   F1  F-1 0.13870 0.30620 0.12060 0.70000 1.00000
   F2  F-1 0.36400 0.36270 0.18730 0.70000 1.00000
   F3  F-1 0.46140 0.46140 0.46140 1.49961 1.00000
Fluorite
  2  0.349 0.02573 0.000077325 5.46900 5.46900 5.46900 90.0000 90.0000 90.0000 60.0004 0 1001 14.0000 0 0 0 0 0.3248 0 1.00000 1.00000 1.00000 0 0 0 0 0 0 0 0 0
  Ca1 Ca+2 0.00000 0.00000 0.00000 0.57000 1.00000
   F1  F-1 0.25000 0.25000 0.25000 0.81000 1.00000
Weberite
  7  5.595 0.13054 0.000133329 7.06460 10.00071 7.29919 90.0000 90.0000 90.0000 406.8740 0 1001 14.0000 0 0 0 0 0.3500 0 0.90000 1.00000 1.00000 0 0 0 0 0 0 0 0 0
  Na1 Na+1 0.25000 0.25000 0.75000 1.00000 1.00000
  Na2 Na+1 0.00000 0.00000 0.00000 1.00000 1.00000
  Mg1 Mg+2 0.25000 0.25000 0.25000 1.00000 1.00000
  Al1 Al+3 0.00000 0.00000 0.50000 1.00000 1.00000
   F1  F-1 0.00000 0.25000 0.13620 1.00000 1.00000
   F2  F-1 0.00000 0.41440 0.72130 1.00000 1.00000
   F3  F-1 0.18450 0.38740 0.43040 1.00000 1.00000
Neighborite
  4  0.000 0.08387 0.000000006 5.48800 7.66500 5.36001 90.0000 90.0000 90.0000 349.0236 0 1001 14.0000 0 0 0 0 0.3000 0 1.00000 1.00000 1.00000 0 0 0 0 0 0 0 0 0
  Na1 Na+1 0.03975 0.25000 0.48800 1.76232 1.00000
  Mg1 Mg+2 0.00000 0.00000 0.00000 0.77457 1.00000
   F1  F-1 0.45470 0.25000 0.58705 3.75440 1.00000
   F2  F-1 0.29105 0.04897 0.21265 1.37148 1.00000
Elpasolite
  4  0.000 0.04776 0.000000000 8.11200 8.11200 8.11200 90.0000 90.0000 90.0000 60.0085 0 1001 14.0000 0 0 0 0 0.4000 0 1.00000 1.00000 1.00000 0 0 0 0 0 0 0 0 0
    K    K 0.25000 0.25000 0.25000 1.22383 1.00000
   Na   Na 0.50000 0.50000 0.50000 0.84484 1.00000
   Al   Al 0.00000 0.00000 0.00000 0.58428 1.00000
    F    F 0.22250 0.00000 0.00000 1.27910 1.00000
K1.58Al11O17
 11  0.062 0.03889 0.000000402 5.61082 5.61082 33.94422 90.0000 90.0000 120.0000 149.9999 0 1001 14.0000 0 0 0 0 0.0010 0 1.00000 1.00000 1.00000 0 0 0 0 0 0 0 0 0
  Al1   Al 0.16712 -0.16712 0.92980 1.00000 1.00000
  Al2   Al 0.00000 0.00000 0.34988 1.00000 1.00000
  Al3   Al 0.00000 0.00000 0.44935 1.00000 1.00000
  Al4   Al 0.00000 0.00000 0.00000 1.00000 1.00000
   O1    O 0.16419 -0.16419 0.23615 1.00000 1.00000
   O2    O 0.15396 -0.15396 0.03384 1.00000 1.00000
   O3    O 0.00000 0.00000 0.09512 1.00000 1.00000
   O4    O 0.00000 0.00000 0.29520 1.00000 1.00000
   O5    O 0.00000 0.00000 0.50000 1.00000 1.00000
   K1    K 0.00000 0.00000 -0.17086 1.00000 0.31000
   K2    K 0.08717 -0.08717 -0.16784 1.00000 0.16000
Villiaumite
  2  0.000 0.05082 0.000000002 4.64000 4.64000 4.64000 90.0000 90.0000 90.0000 90.0006 0 1001 14.0000 0 0 0 0 0.3800 0 1.00000 1.00000 1.00000 0 0 0 0 0 0 0 0 0
   Na   Na 0.00000 0.00000 0.00000 1.00000 1.00000
    F    F 0.50000 0.50000 0.50000 1.00000 1.00000

File: NN_QPA_OSO/XRD_Data/ParamAnalysisData/K2017.txt
SRfactor SZero SDispl STransp + C Wght ESU SF A B C Alpha Beta Gamma NA NB NC P1 P2 P3 U V W Z hh kk ll hk hl kl s1 s2 s3 s4 s5 s6
 5.901 0.01310 0.00000 0
alpha-Al2O3
  2  0.720 0.08394 0.000053007 4.75541 4.75541 13.05000 90.0000 90.0000 120.0000 45.0001 0 1001 14.0000 0 0 0 0 0.3500 0 1.00000 1.00000 1.00000 0 0 0 0 0 0 0 0 0
  Al1 Al+3 0.00000 0.00000 0.35231 0.41294 1.00000
   O1  O-2 0.69360 0.00000 0.25000 0.46190 1.00000
gamma-Al2O3
  4  1.271 0.10497 0.000026850 7.93700 7.93700 7.93700 90.0000 90.0000 90.0000 45.0001 0 1001 14.0000 0 0 0 0 0.3500 0 1.00000 1.00000 1.00000 0 0 0 0 0 0 0 0 0
   O1    O 0.25470 0.25470 0.25470 1.00000 1.00000
  Al1   Al 0.50000 0.50000 0.50000 0.50000 0.58000
  Al2   Al 0.12500 0.12500 0.12500 0.50000 0.84000
  Al3   Al 0.02720 0.02720 0.02720 0.50000 0.17000
Cryolite
  6 83.605 0.28840 0.009749857 5.41027 5.59167 9.46049 90.0000 124.7451 90.0000 214.8102 0 1001 14.0000 0 0 0 0 0.2763 0 1.00730 1.00000 1.00000 0 0 0 0 0 0 0 0 0
  Na1 Na+1 0.50000 0.00000 0.50000 1.75000 1.00000
  Al1 Al+3 0.00000 0.00000 0.00000 0.85000 1.00000
  Na2 Na+1 0.26454 0.44868 0.25059 1.76000 1.00000
   F1  F-1 0.11732 0.04332 0.21889 1.35000 1.00000
   F2  F-1 0.22804 0.73340 0.06225 1.20000 1.00000
   F3  F-1 0.31665 0.17165 0.04418 1.40000 1.00000
Chiolite
  7  1.301 0.18407 0.000031369 7.06000 7.06000 10.37054 90.0000 90.0000 90.0000 80.0000 0 1001 14.0000 0 0 0 0 0.4000 0 0.93000 1.00000 1.00000 0 0 0 0 0 0 0 0 0
  Na1 Na+1 0.00000 0.00000 0.50000 1.55000 1.00000
  Na2 Na+1 0.27700 0.77700 0.25000 1.70000 1.00000
  Al1 Al+3 0.00000 0.00000 0.00000 1.40000 1.00000
  Al2 Al+3 0.00000 0.50000 0.00000 0.88000 1.00000
   F1  F-1 0.00000 0.00000 0.17700 1.70000 1.00000
   F2  F-1 0.06400 0.24500 0.00000 1.70000 1.00000
   F3  F-1 0.17600 0.54000 0.12100 1.50000 1.00000
NaCa(AlF6)
 18  4.735 0.09947 0.000036113 8.74840 5.17965 20.41540 90.0000 91.1979 90.0000 66.8140 0 1001 14.0000 0 0 0 0 0.4000 0 1.00000 1.00000 1.00000 0 0 0 0 0 0 0 0 0
  Na1 Na+1 0.97851 0.24430 0.17948 2.20000 1.00000
  Na2 Na+1 0.97810 0.28340 0.43950 2.20000 1.00000
  Ca1 Ca+2 0.63030 0.24750 0.31561 0.85000 1.00000
  Ca2 Ca+2 0.62570 0.31190 0.56387 0.85000 1.00000
  Al1 Al+3 0.26712 0.24610 0.32890 1.67000 1.00000
  Al2 Al+3 0.24280 0.18030 0.56167 1.67000 1.00000
   F1  F-1 0.62900 0.62610 0.47770 1.46000 1.00000
   F2  F-1 0.58630 0.61370 0.63970 1.46000 1.00000
   F3  F-1 0.73380 0.08270 0.48240 1.46000 1.00000
   F4  F-1 0.38090 0.10030 0.26260 1.46000 1.00000
   F5  F-1 0.16250 -0.02470 0.63280 1.46000 1.00000
   F6  F-1 0.16430 0.43770 0.38140 1.46000 1.00000
   F7  F-1 0.23570 0.46690 0.62290 1.46000 1.00000
   F8  F-1 0.57860 0.59440 0.88210 1.46000 1.00000
   F9  F-1 0.91320 0.64040 0.22600 1.46000 1.00000
  F10  F-1 0.74030 0.02170 0.23070 1.46000 1.00000
  F11  F-1 0.75510 0.03340 0.62590 1.46000 1.00000
  F12  F-1 0.07480 0.27900 0.53980 1.46000 1.00000
Na2Ca3Al2F14
  6  3.273 0.10852 0.000018027 10.24410 10.24410 10.24410 90.0000 90.0000 90.0000 77.0767 0 1001 14.0000 0 0 0 0 0.4000 0 0.73427 1.00000 1.00000 0 0 0 0 0 0 0 0 0
  Ca1 Ca+2 0.46670 0.00000 0.25000 0.70000 1.00000
  Al1 Al+3 0.24820 0.24820 0.24820 0.70000 1.00000
  Na1 Na+1 0.08470 0.08470 0.08470 0.70000 1.00000
   F1  F-1 0.13870 0.30620 0.12060 0.70000 1.00000
   F2  F-1 0.36400 0.36270 0.18730 1.50000 1.00000
   F3  F-1 0.46140 0.46140 0.46140 1.50000 1.00000
Fluorite
  2  2.271 0.02395 0.000513050 5.46538 5.46538 5.46538 90.0000 90.0000 90.0000 257.2592 0 1001 14.0000 0 0 0 0 0.3017 0 1.00000 1.00000 1.00000 0 0 0 0 0 0 0 0 0
  Ca1 Ca+2 0.00000 0.00000 0.00000 0.57000 1.00000
   F1  F-1 0.25000 0.25000 0.25000 0.81000 1.00000
Weberite
  7  0.782 0.13563 0.000019007 7.07200 9.98000 7.29000 90.0000 90.0000 90.0000 150.1288 0 1001 14.0000 0 0 0 0 0.3500 0 0.90000 1.00000 1.00000 0 0 0 0 0 0 0 0 0
  Na1 Na+1 0.25000 0.25000 0.75000 1.00000 1.00000
  Na2 Na+1 0.00000 0.00000 0.00000 1.00000 1.00000
  Mg1 Mg+2 0.25000 0.25000 0.25000 1.00000 1.00000
  Al1 Al+3 0.00000 0.00000 0.50000 1.00000 1.00000
   F1  F-1 0.00000 0.25000 0.13620 1.00000 1.00000
   F2  F-1 0.00000 0.41440 0.72130 1.00000 1.00000
   F3  F-1 0.18450 0.38740 0.43040 1.00000 1.00000
Neighborite
  4  0.717 0.11614 0.000087321 5.48800 7.66500 5.38700 90.0000 90.0000 90.0000 151.3342 0 1001 14.0000 0 0 0 0 0.3000 0 1.00000 1.00000 1.00000 0 0 0 0 0 0 0 0 0
  Na1 Na+1 0.03975 0.25000 0.48800 1.76232 1.00000
  Mg1 Mg+2 0.00000 0.00000 0.00000 0.77457 1.00000
   F1  F-1 0.45470 0.25000 0.58705 3.75440 1.00000
   F2  F-1 0.29105 0.04897 0.21265 1.37148 1.00000
Elpasolite
  4  1.288 0.05077 0.000028699 8.11093 8.11093 8.11093 90.0000 90.0000 90.0000 60.0000 0 1001 14.0000 0 0 0 0 0.4000 0 1.00000 1.00000 1.00000 0 0 0 0 0 0 0 0 0
    K    K 0.25000 0.25000 0.25000 1.22383 1.00000
   Na   Na 0.50000 0.50000 0.50000 0.84484 1.00000
   Al   Al 0.00000 0.00000 0.00000 0.58428 1.00000
    F    F 0.22250 0.00000 0.00000 1.27910 1.00000
K1.58Al11O17
 11  0.037 0.07363 0.000000242 5.62000 5.62000 33.89000 90.0000 90.0000 120.0000 45.0000 0 1001 14.0000 0 0 0 0 0.3700 0 1.00000 1.00000 1.00000 0 0 0 0 0 0 0 0 0
  Al1   Al 0.16712 -0.16712 0.92980 1.00000 1.00000
  Al2   Al 0.00000 0.00000 0.34988 1.00000 1.00000
  Al3   Al 0.00000 0.00000 0.44935 1.00000 1.00000
  Al4   Al 0.00000 0.00000 0.00000 1.00000 1.00000
   O1    O 0.16419 -0.16419 0.23615 1.00000 1.00000
   O2    O 0.15396 -0.15396 0.03384 1.00000 1.00000
   O3    O 0.00000 0.00000 0.09512 1.00000 1.00000
   O4    O 0.00000 0.00000 0.29520 1.00000 1.00000
   O5    O 0.00000 0.00000 0.50000 1.00000 1.00000
   K1    K 0.00000 0.00000 -0.17086 1.00000 0.31000
   K2    K 0.08717 -0.08717 -0.16784 1.00000 0.16000
Villiaumite
  2  0.000 0.02733 0.000000000 4.63767 4.63767 4.63767 90.0000 90.0000 90.0000 169.9998 0 1001 14.0000 0 0 0 0 0.0010 0 1.00000 1.00000 1.00000 0 0 0 0 0 0 0 0 0
   Na   Na 0.00000 0.00000 0.00000 1.00000 1.00000
    F    F 0.50000 0.50000 0.50000 1.00000 1.00000

File: NN_QPA_OSO/XRD_Data/ParamAnalysisData/K717.txt
SRfactor SZero SDispl STransp + C Wght ESU SF A B C Alpha Beta Gamma NA NB NC P1 P2 P3 U V W Z hh kk ll hk hl kl s1 s2 s3 s4 s5 s6
 7.451 -0.02822 0.00000 0
alpha-Al2O3
  2  0.850 0.10450 0.000033334 4.77000 4.77000 13.05000 90.0000 90.0000 120.0000 45.0000 0 1001 14.0000 0 0 0 0 0.3500 0 1.00000 1.00000 1.00000 0 0 0 0 0 0 0 0 0
  Al1 Al+3 0.00000 0.00000 0.35231 0.41294 1.00000
   O1  O-2 0.69360 0.00000 0.25000 0.46190 1.00000
gamma-Al2O3
  4  0.174 0.07306 0.000001986 7.91798 7.91798 7.91798 90.0000 90.0000 90.0000 103.3509 0 1001 14.0000 0 0 0 0 0.0127 0 1.00000 1.00000 1.00000 0 0 0 0 0 0 0 0 0
   O1    O 0.25470 0.25470 0.25470 1.00000 1.00000
  Al1   Al 0.50000 0.50000 0.50000 0.50000 0.58000
  Al2   Al 0.12500 0.12500 0.12500 0.50000 0.84000
  Al3   Al 0.02720 0.02720 0.02720 0.50000 0.17000
Cryolite
  6 50.614 0.21129 0.003164862 5.40804 5.59036 9.45745 90.0000 124.7353 90.0000 289.9212 0 1001 14.0000 0 0 0 0 0.2616 0 1.00688 1.00000 1.00000 0 0 0 0 0 0 0 0 0
  Na1 Na+1 0.50000 0.00000 0.50000 1.75000 1.00000
  Al1 Al+3 0.00000 0.00000 0.00000 0.85000 1.00000
  Na2 Na+1 0.26541 0.44945 0.25320 1.76000 1.00000
   F1  F-1 0.11760 0.04615 0.21876 1.35000 1.00000
   F2  F-1 0.22597 0.73274 0.06154 1.20000 1.00000
   F3  F-1 0.31900 0.17390 0.04735 1.40000 1.00000
Chiolite
  7 34.405 0.18104 0.000448341 7.02262 7.02262 10.39174 90.0000 90.0000 90.0000 349.9999 0 1001 14.0000 0 0 0 0 0.3498 0 0.97648 1.00000 1.00000 0 0 0 0 0 0 0 0 0
  Na1 Na+1 0.00000 0.00000 0.50000 1.55000 1.00000
  Na2 Na+1 0.27700 0.77700 0.25000 1.70000 1.00000
  Al1 Al+3 0.00000 0.00000 0.00000 1.40000 1.00000
  Al2 Al+3 0.00000 0.50000 0.00000 0.88000 1.00000
   F1  F-1 0.00000 0.00000 0.17275 1.70000 1.00000
   F2  F-1 0.06088 0.24773 0.00000 1.70000 1.00000
   F3  F-1 0.17885 0.53699 0.11925 1.50000 1.00000
NaCa(AlF6)
 18  1.815 0.16972 0.000007405 8.79500 5.16528 20.40119 90.0000 91.3813 90.0000 39.1360 0 1001 14.0000 0 0 0 0 0.4000 0 1.00000 1.00000 1.00000 0 0 0 0 0 0 0 0 0
  Na1 Na+1 0.98680 0.24430 0.16810 2.20000 1.00000
  Na2 Na+1 0.97810 0.28340 0.43699 2.20000 1.00000
  Ca1 Ca+2 0.63030 0.24750 0.31738 0.85000 1.00000
  Ca2 Ca+2 0.62570 0.31190 0.57230 0.85000 1.00000
  Al1 Al+3 0.26880 0.24610 0.32890 1.67000 1.00000
  Al2 Al+3 0.26280 0.18030 0.55880 1.67000 1.00000
   F1  F-1 0.62900 0.62610 0.47770 1.46000 1.00000
   F2  F-1 0.58630 0.61370 0.63970 1.46000 1.00000
   F3  F-1 0.73380 0.08270 0.48240 1.46000 1.00000
   F4  F-1 0.38090 0.10030 0.26260 1.46000 1.00000
   F5  F-1 0.16250 -0.02470 0.63280 1.46000 1.00000
   F6  F-1 0.16430 0.43770 0.38140 1.46000 1.00000
   F7  F-1 0.23570 0.46690 0.62290 1.46000 1.00000
   F8  F-1 0.57860 0.59440 0.88210 1.46000 1.00000
   F9  F-1 0.91320 0.64040 0.22600 1.46000 1.00000
  F10  F-1 0.74030 0.02170 0.23070 1.46000 1.00000
  F11  F-1 0.75510 0.03340 0.62590 1.46000 1.00000
  F12  F-1 0.07480 0.27900 0.53980 1.46000 1.00000
Na2Ca3Al2F14
  6 10.882 0.14211 0.000032115 10.24383 10.24383 10.24383 90.0000 90.0000 90.0000 109.9765 0 1001 14.0000 0 0 0 0 0.4000 0 0.80047 1.00000 1.00000 0 0 0 0 0 0 0 0 0
  Ca1 Ca+2 0.46670 0.00000 0.25000 0.71204 1.00000
  Al1 Al+3 0.24820 0.24820 0.24820 0.70000 1.00000
  Na1 Na+1 0.08470 0.08470 0.08470 1.50000 1.00000
   F1  F-1 0.13870 0.30620 0.12060 0.99094 1.00000
   F2  F-1 0.36400 0.36270 0.18730 0.97867 1.00000
   F3  F-1 0.46140 0.46140 0.46140 1.50000 1.00000
Fluorite
  2  0.021 0.01167 0.000002593 5.46900 5.46900 5.46900 90.0000 90.0000 90.0000 331.3940 0 1001 14.0000 0 0 0 0 0.0010 0 1.00000 1.00000 1.00000 0 0 0 0 0 0 0 0 0
  Ca1 Ca+2 0.00000 0.00000 0.00000 0.57000 1.00000
   F1  F-1 0.25000 0.25000 0.25000 0.81000 1.00000
Weberite
  7  1.098 0.15540 0.000014292 7.07200 9.98143 7.29000 90.0000 90.0000 90.0000 173.0203 0 1001 14.0000 0 0 0 0 0.3298 0 0.90000 1.00000 1.00000 0 0 0 0 0 0 0 0 0
  Na1 Na+1 0.25000 0.25000 0.75000 1.00000 1.00000
  Na2 Na+1 0.00000 0.00000 0.00000 1.00000 1.00000
  Mg1 Mg+2 0.25000 0.25000 0.25000 1.00000 1.00000
  Al1 Al+3 0.00000 0.00000 0.50000 1.00000 1.00000
   F1  F-1 0.00000 0.25000 0.13620 1.00000 1.00000
   F2  F-1 0.00000 0.41440 0.72130 1.00000 1.00000
   F3  F-1 0.18450 0.38740 0.43040 1.00000 1.00000
Neighborite
  4  0.033 0.04957 0.000002192 5.48800 7.68233 5.36000 90.0000 90.0000 90.0000 349.9999 0 1001 14.0000 0 0 0 0 0.0010 0 1.00000 1.00000 1.00000 0 0 0 0 0 0 0 0 0
  Na1 Na+1 0.03975 0.25000 0.48800 1.76232 1.00000
  Mg1 Mg+2 0.00000 0.00000 0.00000 0.77457 1.00000
   F1  F-1 0.45470 0.25000 0.58705 3.75440 1.00000
   F2  F-1 0.29105 0.04897 0.21265 1.37148 1.00000
Elpasolite
  4  0.000 0.06103 0.000000000 8.10775 8.10775 8.10775 90.0000 90.0000 90.0000 60.0000 0 1001 14.0000 0 0 0 0 0.4000 0 1.00000 1.00000 1.00000 0 0 0 0 0 0 0 0 0
    K    K 0.25000 0.25000 0.25000 1.22383 1.00000
   Na   Na 0.50000 0.50000 0.50000 0.84484 1.00000
   Al   Al 0.00000 0.00000 0.00000 0.58428 1.00000
    F    F 0.22250 0.00000 0.00000 1.27910 1.00000
K1.58Al11O17
 11  0.108 0.07118 0.000000380 5.58500 5.58500 34.17000 90.0000 90.0000 120.0000 150.0000 0 1001 14.0000 0 0 0 0 0.0010 0 1.00000 1.00000 1.00000 0 0 0 0 0 0 0 0 0
  Al1   Al 0.16712 -0.16712 0.92980 1.00000 1.00000
  Al2   Al 0.00000 0.00000 0.34988 1.00000 1.00000
  Al3   Al 0.00000 0.00000 0.44935 1.00000 1.00000
  Al4   Al 0.00000 0.00000 0.00000 1.00000 1.00000
   O1    O 0.16419 -0.16419 0.23615 1.00000 1.00000
   O2    O 0.15396 -0.15396 0.03384 1.00000 1.00000
   O3    O 0.00000 0.00000 0.09512 1.00000 1.00000
   O4    O 0.00000 0.00000 0.29520 1.00000 1.00000
   O5    O 0.00000 0.00000 0.50000 1.00000 1.00000
   K1    K 0.00000 0.00000 -0.17086 1.00000 0.31000
   K2    K 0.08717 -0.08717 -0.16784 1.00000 0.16000
Villiaumite
  2  0.000 0.03473 0.000000000 4.64000 4.64000 4.64000 90.0000 90.0000 90.0000 165.0000 0 1001 14.0000 0 0 0 0 0.0484 0 1.00000 1.00000 1.00000 0 0 0 0 0 0 0 0 0
   Na   Na 0.00000 0.00000 0.00000 1.00000 1.00000
    F    F 0.50000 0.50000 0.50000 1.00000 1.00000

File: NN_QPA_OSO/XRD_Data/ParamAnalysisData/K752.txt
SRfactor SZero SDispl STransp + C Wght ESU SF A B C Alpha Beta Gamma NA NB NC P1 P2 P3 U V W Z hh kk ll hk hl kl s1 s2 s3 s4 s5 s6
 6.108 0.00757 0.00000 0
alpha-Al2O3
  2  1.403 0.08261 0.000107381 4.76004 4.76004 13.04979 90.0000 90.0000 120.0000 45.0000 0 1001 14.0000 0 0 0 0 0.3500 0 1.00000 1.00000 1.00000 0 0 0 0 0 0 0 0 0
  Al1 Al+3 0.00000 0.00000 0.35231 0.41294 1.00000
   O1  O-2 0.69360 0.00000 0.25000 0.46190 1.00000
gamma-Al2O3
  4  0.298 0.06633 0.000006647 7.90000 7.90000 7.90000 90.0000 90.0000 90.0000 65.7102 0 1001 14.0000 0 0 0 0 0.0010 0 1.00000 1.00000 1.00000 0 0 0 0 0 0 0 0 0
   O1    O 0.25470 0.25470 0.25470 1.00000 1.00000
  Al1   Al 0.50000 0.50000 0.50000 0.50000 0.58000
  Al2   Al 0.12500 0.12500 0.12500 0.50000 0.84000
  Al3   Al 0.02720 0.02720 0.02720 0.50000 0.17000
Cryolite
  6 70.765 0.21459 0.008588170 5.41077 5.59252 9.46096 90.0000 124.7442 90.0000 190.8835 0 1001 14.0000 0 0 0 0 0.2230 0 1.00092 1.00000 1.00000 0 0 0 0 0 0 0 0 0
  Na1 Na+1 0.50000 0.00000 0.50000 1.75000 1.00000
  Al1 Al+3 0.00000 0.00000 0.00000 0.85000 1.00000
  Na2 Na+1 0.26541 0.44896 0.25284 1.76000 1.00000
   F1  F-1 0.11554 0.04498 0.21822 1.35000 1.00000
   F2  F-1 0.22457 0.73180 0.06083 1.20000 1.00000
   F3  F-1 0.31793 0.17303 0.04612 1.40000 1.00000
Chiolite
  7 14.748 0.14550 0.000372801 7.02848 7.02848 10.39217 90.0000 90.0000 90.0000 150.7063 0 1001 14.0000 0 0 0 0 0.3817 0 0.95510 1.00000 1.00000 0 0 0 0 0 0 0 0 0
  Na1 Na+1 0.00000 0.00000 0.50000 1.55000 1.00000
  Na2 Na+1 0.27700 0.77700 0.25000 1.70000 1.00000
  Al1 Al+3 0.00000 0.00000 0.00000 1.40000 1.00000
  Al2 Al+3 0.00000 0.50000 0.00000 0.88000 1.00000
   F1  F-1 0.00000 0.00000 0.17171 1.70000 1.00000
   F2  F-1 0.06393 0.24861 0.00000 1.70000 1.00000
   F3  F-1 0.17850 0.53659 0.12094 1.50000 1.00000
NaCa(AlF6)
 18  2.542 0.11112 0.000020168 8.78773 5.17066 20.37793 90.0000 91.2350 90.0000 49.1451 0 1001 14.0000 0 0 0 0 0.3470 0 1.00000 1.00000 1.00000 0 0 0 0 0 0 0 0 0
  Na1 Na+1 0.98680 0.24430 0.16890 2.20000 1.00000
  Na2 Na+1 0.97810 0.28340 0.43846 2.20000 1.00000
  Ca1 Ca+2 0.63030 0.24750 0.31576 0.85000 1.00000
  Ca2 Ca+2 0.62570 0.31190 0.57230 0.85000 1.00000
  Al1 Al+3 0.25548 0.24610 0.32890 1.67000 1.00000
  Al2 Al+3 0.26269 0.18036 0.55944 1.67000 1.00000
   F1  F-1 0.62900 0.62610 0.47770 1.46000 1.00000
   F2  F-1 0.58630 0.61370 0.63970 1.46000 1.00000
   F3  F-1 0.73380 0.08270 0.48240 1.46000 1.00000
   F4  F-1 0.38090 0.10030 0.26260 1.46000 1.00000
   F5  F-1 0.16250 -0.02470 0.63280 1.46000 1.00000
   F6  F-1 0.16430 0.43770 0.38140 1.46000 1.00000
   F7  F-1 0.23570 0.46690 0.62290 1.46000 1.00000
   F8  F-1 0.57860 0.59440 0.88210 1.46000 1.00000
   F9  F-1 0.91320 0.64040 0.22600 1.46000 1.00000
  F10  F-1 0.74030 0.02170 0.23070 1.46000 1.00000
  F11  F-1 0.75510 0.03340 0.62590 1.46000 1.00000
  F12  F-1 0.07480 0.27900 0.53980 1.46000 1.00000
Na2Ca3Al2F14
  6  9.372 0.11471 0.000053706 10.24642 10.24642 10.24642 90.0000 90.0000 90.0000 88.3286 0 1001 14.0000 0 0 0 0 0.4000 0 0.76236 1.00000 1.00000 0 0 0 0 0 0 0 0 0
  Ca1 Ca+2 0.46670 0.00000 0.25000 1.23406 1.00000
  Al1 Al+3 0.24820 0.24820 0.24820 0.70000 1.00000
  Na1 Na+1 0.08470 0.08470 0.08470 0.89430 1.00000
   F1  F-1 0.13870 0.30620 0.12060 0.84130 1.00000
   F2  F-1 0.36400 0.36270 0.18730 1.49998 1.00000
   F3  F-1 0.46140 0.46140 0.46140 1.49999 1.00000
Fluorite
  2  0.032 0.02378 0.000007487 5.46900 5.46900 5.46900 90.0000 90.0000 90.0000 60.0001 0 1001 14.0000 0 0 0 0 0.3800 0 1.00000 1.00000 1.00000 0 0 0 0 0 0 0 0 0
  Ca1 Ca+2 0.00000 0.00000 0.00000 0.57000 1.00000
   F1  F-1 0.25000 0.25000 0.25000 0.81000 1.00000
Weberite
  7  0.772 0.12452 0.000019519 7.07200 9.98384 7.29000 90.0000 90.0000 90.0000 152.9955 0 1001 14.0000 0 0 0 0 0.3500 0 0.90000 1.00000 1.00000 0 0 0 0 0 0 0 0 0
  Na1 Na+1 0.25000 0.25000 0.75000 1.00000 1.00000
  Na2 Na+1 0.00000 0.00000 0.00000 1.00000 1.00000
  Mg1 Mg+2 0.25000 0.25000 0.25000 1.00000 1.00000
  Al1 Al+3 0.00000 0.00000 0.50000 1.00000 1.00000
   F1  F-1 0.00000 0.25000 0.13620 1.00000 1.00000
   F2  F-1 0.00000 0.41440 0.72130 1.00000 1.00000
   F3  F-1 0.18450 0.38740 0.43040 1.00000 1.00000
Neighborite
  4  0.001 0.04382 0.000000085 5.49486 7.68286 5.36000 90.0000 90.0000 90.0000 349.9981 0 1001 14.0000 0 0 0 0 0.0010 0 1.00000 1.00000 1.00000 0 0 0 0 0 0 0 0 0
  Na1 Na+1 0.03975 0.25000 0.48800 1.76232 1.00000
  Mg1 Mg+2 0.00000 0.00000 0.00000 0.77457 1.00000
   F1  F-1 0.45470 0.25000 0.58705 3.75440 1.00000
   F2  F-1 0.29105 0.04897 0.21265 1.37148 1.00000
Elpasolite
  4  0.000 0.04423 0.000000000 8.09500 8.09500 8.09500 90.0000 90.0000 90.0000 60.0003 0 1001 14.0000 0 0 0 0 0.4000 0 1.00000 1.00000 1.00000 0 0 0 0 0 0 0 0 0
    K    K 0.25000 0.25000 0.25000 1.22383 1.00000
   Na   Na 0.50000 0.50000 0.50000 0.84484 1.00000
   Al   Al 0.00000 0.00000 0.00000 0.58428 1.00000
    F    F 0.22250 0.00000 0.00000 1.27910 1.00000
K1.58Al11O17
 11  0.067 0.03892 0.000000455 5.60171 5.60171 34.15971 90.0000 90.0000 120.0000 149.9911 0 1001 14.0000 0 0 0 0 0.0010 0 1.00000 1.00000 1.00000 0 0 0 0 0 0 0 0 0
  Al1   Al 0.16712 -0.16712 0.92980 1.00000 1.00000
  Al2   Al 0.00000 0.00000 0.34988 1.00000 1.00000
  Al3   Al 0.00000 0.00000 0.44935 1.00000 1.00000
  Al4   Al 0.00000 0.00000 0.00000 1.00000 1.00000
   O1    O 0.16419 -0.16419 0.23615 1.00000 1.00000
   O2    O 0.15396 -0.15396 0.03384 1.00000 1.00000
   O3    O 0.00000 0.00000 0.09512 1.00000 1.00000
   O4    O 0.00000 0.00000 0.29520 1.00000 1.00000
   O5    O 0.00000 0.00000 0.50000 1.00000 1.00000
   K1    K 0.00000 0.00000 -0.17086 1.00000 0.31000
   K2    K 0.08717 -0.08717 -0.16784 1.00000 0.16000
Villiaumite
  2  0.000 0.02246 0.000000000 4.63533 4.63533 4.63533 90.0000 90.0000 90.0000 169.9994 0 1001 14.0000 0 0 0 0 0.0010 0 1.00000 1.00000 1.00000 0 0 0 0 0 0 0 0 0
   Na   Na 0.00000 0.00000 0.00000 1.00000 1.00000
    F    F 0.50000 0.50000 0.50000 1.00000 1.00000

File: NN_QPA_OSO/XRD_Data/ParamAnalysisData/K775-90.txt
SRfactor SZero SDispl STransp + C Wght ESU SF A B C Alpha Beta Gamma NA NB NC P1 P2 P3 U V W Z hh kk ll hk hl kl s1 s2 s3 s4 s5 s6
 6.315 0.01558 0.00000 0
alpha-Al2O3
  2  2.525 0.06602 0.000180664 4.76288 4.76288 13.03644 90.0000 90.0000 120.0000 45.6166 0 1001 14.0000 0 0 0 0 0.0589 0 1.00000 1.00000 1.00000 0 0 0 0 0 0 0 0 0
  Al1 Al+3 0.00000 0.00000 0.35231 0.41294 1.00000
   O1  O-2 0.69360 0.00000 0.25000 0.46190 1.00000
gamma-Al2O3
  4  1.295 0.09238 0.000026984 7.90168 7.90168 7.90168 90.0000 90.0000 90.0000 45.0001 0 1001 14.0000 0 0 0 0 0.0389 0 1.00000 1.00000 1.00000 0 0 0 0 0 0 0 0 0
   O1    O 0.25470 0.25470 0.25470 1.00000 1.00000
  Al1   Al 0.50000 0.50000 0.50000 0.50000 0.58000
  Al2   Al 0.12500 0.12500 0.12500 0.50000 0.84000
  Al3   Al 0.02720 0.02720 0.02720 0.50000 0.17000
Cryolite
  6 54.543 0.17696 0.006193245 5.41044 5.59170 9.45915 90.0000 124.7382 90.0000 245.3488 0 1001 14.0000 0 0 0 0 0.2893 0 1.00026 1.00000 1.00000 0 0 0 0 0 0 0 0 0
  Na1 Na+1 0.50000 0.00000 0.50000 1.75000 1.00000
  Al1 Al+3 0.00000 0.00000 0.00000 0.85000 1.00000
  Na2 Na+1 0.26972 0.44999 0.25571 1.76000 1.00000
   F1  F-1 0.11609 0.04674 0.21736 1.35000 1.00000
   F2  F-1 0.22394 0.73168 0.06162 1.20000 1.00000
   F3  F-1 0.31846 0.17517 0.04795 1.40000 1.00000
Chiolite
  7 27.648 0.13813 0.000654318 7.02431 7.02431 10.39423 90.0000 90.0000 90.0000 196.8119 0 1001 14.0000 0 0 0 0 0.3532 0 0.96534 1.00000 1.00000 0 0 0 0 0 0 0 0 0
  Na1 Na+1 0.00000 0.00000 0.50000 1.55000 1.00000
  Na2 Na+1 0.27700 0.77700 0.25000 1.70000 1.00000
  Al1 Al+3 0.00000 0.00000 0.00000 1.40000 1.00000
  Al2 Al+3 0.00000 0.50000 0.00000 0.88000 1.00000
   F1  F-1 0.00000 0.00000 0.17267 1.70000 1.00000
   F2  F-1 0.06400 0.24635 0.00000 1.70000 1.00000
   F3  F-1 0.17758 0.53709 0.11907 1.50000 1.00000
NaCa(AlF6)
 18  2.003 0.13233 0.000014895 8.79294 5.16202 20.35357 90.0000 91.3342 90.0000 35.6654 0 1001 14.0000 0 0 0 0 0.4000 0 1.00000 1.00000 1.00000 0 0 0 0 0 0 0 0 0
  Na1 Na+1 0.98680 0.24430 0.16810 2.20000 1.00000
  Na2 Na+1 0.97810 0.28340 0.43182 2.20000 1.00000
  Ca1 Ca+2 0.63030 0.24750 0.32080 0.85000 1.00000
  Ca2 Ca+2 0.62570 0.32767 0.57230 0.85000 1.00000
  Al1 Al+3 0.26880 0.24610 0.32890 1.67000 1.00000
  Al2 Al+3 0.26280 0.18030 0.55880 1.67000 1.00000
   F1  F-1 0.62900 0.62610 0.47770 1.46000 1.00000
   F2  F-1 0.58630 0.61370 0.63970 1.46000 1.00000
   F3  F-1 0.73380 0.08270 0.48240 1.46000 1.00000
   F4  F-1 0.38090 0.10030 0.26260 1.46000 1.00000
   F5  F-1 0.16250 -0.02470 0.63280 1.46000 1.00000
   F6  F-1 0.16430 0.43770 0.38140 1.46000 1.00000
   F7  F-1 0.23570 0.46690 0.62290 1.46000 1.00000
   F8  F-1 0.57860 0.59440 0.88210 1.46000 1.00000
   F9  F-1 0.91320 0.64040 0.22600 1.46000 1.00000
  F10  F-1 0.74030 0.02170 0.23070 1.46000 1.00000
  F11  F-1 0.75510 0.03340 0.62590 1.46000 1.00000
  F12  F-1 0.07480 0.27900 0.53980 1.46000 1.00000
Na2Ca3Al2F14
  6 10.724 0.10306 0.000057486 10.24581 10.24581 10.24581 90.0000 90.0000 90.0000 85.4793 0 1001 14.0000 0 0 0 0 0.4000 0 0.77476 1.00000 1.00000 0 0 0 0 0 0 0 0 0
  Ca1 Ca+2 0.46670 0.00000 0.25000 1.04159 1.00000
  Al1 Al+3 0.24820 0.24820 0.24820 0.70000 1.00000
  Na1 Na+1 0.08470 0.08470 0.08470 0.85676 1.00000
   F1  F-1 0.13870 0.30620 0.12060 1.31364 1.00000
   F2  F-1 0.36400 0.36270 0.18730 1.49994 1.00000
   F3  F-1 0.46140 0.46140 0.46140 1.49999 1.00000
Fluorite
  2  0.011 0.00872 0.000002335 5.46900 5.46900 5.46900 90.0000 90.0000 90.0000 349.9322 0 1001 14.0000 0 0 0 0 0.0011 0 1.00000 1.00000 1.00000 0 0 0 0 0 0 0 0 0
  Ca1 Ca+2 0.00000 0.00000 0.00000 0.57000 1.00000
   F1  F-1 0.25000 0.25000 0.25000 0.81000 1.00000
Weberite
  7  0.961 0.11759 0.000022725 7.07200 9.98222 7.29000 90.0000 90.0000 90.0000 153.8206 0 1001 14.0000 0 0 0 0 0.3500 0 0.90000 1.00000 1.00000 0 0 0 0 0 0 0 0 0
  Na1 Na+1 0.25000 0.25000 0.75000 1.00000 1.00000
  Na2 Na+1 0.00000 0.00000 0.00000 1.00000 1.00000
  Mg1 Mg+2 0.25000 0.25000 0.25000 1.00000 1.00000
  Al1 Al+3 0.00000 0.00000 0.50000 1.00000 1.00000
   F1  F-1 0.00000 0.25000 0.13620 1.00000 1.00000
   F2  F-1 0.00000 0.41440 0.72130 1.00000 1.00000
   F3  F-1 0.18450 0.38740 0.43040 1.00000 1.00000
Neighborite
  4  0.002 0.03827 0.000000243 5.48800 7.67344 5.36000 90.0000 90.0000 90.0000 349.9848 0 1001 14.0000 0 0 0 0 0.0010 0 1.00000 1.00000 1.00000 0 0 0 0 0 0 0 0 0
  Na1 Na+1 0.03975 0.25000 0.48800 1.76232 1.00000
  Mg1 Mg+2 0.00000 0.00000 0.00000 0.77457 1.00000
   F1  F-1 0.45470 0.25000 0.58705 3.75440 1.00000
   F2  F-1 0.29105 0.04897 0.21265 1.37148 1.00000
Elpasolite
  4  0.000 0.01924 0.000000000 8.10471 8.10471 8.10471 90.0000 90.0000 90.0000 180.0049 0 1001 14.0000 0 0 0 0 0.0010 0 1.00000 1.00000 1.00000 0 0 0 0 0 0 0 0 0
    K    K 0.25000 0.25000 0.25000 1.22383 1.00000
   Na   Na 0.50000 0.50000 0.50000 0.84484 1.00000
   Al   Al 0.00000 0.00000 0.00000 0.58428 1.00000
    F    F 0.22250 0.00000 0.00000 1.27910 1.00000
K1.58Al11O17
 11  0.290 0.08384 0.000001847 5.60448 5.60448 34.16888 90.0000 90.0000 120.0000 67.2506 0 1001 14.0000 0 0 0 0 0.0010 0 1.00000 1.00000 1.00000 0 0 0 0 0 0 0 0 0
  Al1   Al 0.16712 -0.16712 0.92980 1.00000 1.00000
  Al2   Al 0.00000 0.00000 0.34988 1.00000 1.00000
  Al3   Al 0.00000 0.00000 0.44935 1.00000 1.00000
  Al4   Al 0.00000 0.00000 0.00000 1.00000 1.00000
   O1    O 0.16419 -0.16419 0.23615 1.00000 1.00000
   O2    O 0.15396 -0.15396 0.03384 1.00000 1.00000
   O3    O 0.00000 0.00000 0.09512 1.00000 1.00000
   O4    O 0.00000 0.00000 0.29520 1.00000 1.00000
   O5    O 0.00000 0.00000 0.50000 1.00000 1.00000
   K1    K 0.00000 0.00000 -0.17086 1.00000 0.31000
   K2    K 0.08717 -0.08717 -0.16784 1.00000 0.16000
Villiaumite
  2  0.000 0.04580 0.000000000 4.64000 4.64000 4.64000 90.0000 90.0000 90.0000 90.0003 0 1001 14.0000 0 0 0 0 0.3800 0 1.00000 1.00000 1.00000 0 0 0 0 0 0 0 0 0
   Na   Na 0.00000 0.00000 0.00000 1.00000 1.00000
    F    F 0.50000 0.50000 0.50000 1.00000 1.00000
