Repository: VladimirStanovov/DiffractNet

# DiffractNet
Source code for applying neural networks to x-ray diffraction data

File: NN_QPA_OSO/XRD_Data/ParamAnalysisData/Бо1043_180121.txt
SRfactor SZero SDispl STransp + C Wght ESU SF A B C Alpha Beta Gamma NA NB NC P1 P2 P3 U V W Z hh kk ll hk hl kl s1 s2 s3 s4 s5 s6
 5.433 0.02440 0.00000 0
alpha-Al2O3
  2  0.529 0.10624 0.000046724 4.77000 4.77000 13.05000 90.0000 90.0000 120.0000 45.0000 0 1001 14.0000 0 0 0 0 0.3500 0 1.00000 1.00000 1.00000 0 0 0 0 0 0 0 0 0
  Al1 Al+3 0.00000 0.00000 0.35231 0.41294 1.00000
   O1  O-2 0.69360 0.00000 0.25000 0.46190 1.00000
gamma-Al2O3
  4  1.037 0.13986 0.000026754 7.90382 7.90382 7.90382 90.0000 90.0000 90.0000 45.0000 0 1001 14.0000 0 0 0 0 0.3500 0 1.00000 1.00000 1.00000 0 0 0 0 0 0 0 0 0
   O1    O 0.25470 0.25470 0.25470 1.00000 1.00000
  Al1   Al 0.50000 0.50000 0.50000 0.50000 0.58000
  Al2   Al 0.12500 0.12500 0.12500 0.50000 0.84000
  Al3   Al 0.02720 0.02720 0.02720 0.50000 0.17000
Cryolite
  6 68.357 0.30087 0.009605008 5.41241 5.59203 9.46289 90.0000 124.7417 90.0000 108.6987 0 1001 14.0000 0 0 0 0 0.4000 0 0.98848 1.00000 1.00000 0 0 0 0 0 0 0 0 0
  Na1 Na+1 0.50000 0.00000 0.50000 1.75000 1.00000
  Al1 Al+3 0.00000 0.00000 0.00000 0.85000 1.00000
  Na2 Na+1 0.26660 0.44887 0.25371 1.76000 1.00000
   F1  F-1 0.11819 0.04468 0.21963 1.35000 1.00000
   F2  F-1 0.22613 0.73402 0.06131 1.20000 1.00000
   F3  F-1 0.31318 0.17300 0.04398 1.40000 1.00000
Chiolite
  7 16.435 0.21228 0.000481086 7.02822 7.02822 10.39606 90.0000 90.0000 90.0000 80.0000 0 1001 14.0000 0 0 0 0 0.4000 0 0.95198 1.00000 1.00000 0 0 0 0 0 0 0 0 0
  Na1 Na+1 0.00000 0.00000 0.50000 1.55000 1.00000
  Na2 Na+1 0.27700 0.77700 0.25000 1.70000 1.00000
  Al1 Al+3 0.00000 0.00000 0.00000 1.40000 1.00000
  Al2 Al+3 0.00000 0.50000 0.00000 0.88000 1.00000
   F1  F-1 0.00000 0.00000 0.17000 1.70000 1.00000
   F2  F-1 0.06049 0.24500 0.00000 1.70000 1.00000
   F3  F-1 0.17811 0.53200 0.11978 1.50000 1.00000
NaCa(AlF6)
 18  5.166 0.16626 0.000047480 8.76739 5.18962 20.34812 90.0000 91.3423 90.0000 30.5856 0 1001 14.0000 0 0 0 0 0.3905 0 1.00000 1.00000 1.00000 0 0 0 0 0 0 0 0 0
  Na1 Na+1 0.98680 0.24430 0.17293 2.20000 1.00000
  Na2 Na+1 0.97810 0.28340 0.44337 2.20000 1.00000
  Ca1 Ca+2 0.63030 0.24750 0.31353 0.85000 1.00000
  Ca2 Ca+2 0.62570 0.31190 0.56661 0.85000 1.00000
  Al1 Al+3 0.26880 0.24610 0.32890 1.67000 1.00000
  Al2 Al+3 0.24280 0.18030 0.55880 1.67000 1.00000
   F1  F-1 0.62900 0.62610 0.47770 1.46000 1.00000
   F2  F-1 0.58630 0.61370 0.63970 1.46000 1.00000
   F3  F-1 0.73380 0.08270 0.48240 1.46000 1.00000
   F4  F-1 0.38090 0.10030 0.26260 1.46000 1.00000
   F5  F-1 0.16250 -0.02470 0.63280 1.46000 1.00000
   F6  F-1 0.16430 0.43770 0.38140 1.46000 1.00000
   F7  F-1 0.23570 0.46690 0.62290 1.46000 1.00000
   F8  F-1 0.57860 0.59440 0.88210 1.46000 1.00000
   F9  F-1 0.91320 0.64040 0.22600 1.46000 1.00000
  F10  F-1 0.74030 0.02170 0.23070 1.46000 1.00000
  F11  F-1 0.75510 0.03340 0.62590 1.46000 1.00000
  F12  F-1 0.07480 0.27900 0.53980 1.46000 1.00000
Na2Ca3Al2F14
  6  7.382 0.14364 0.000048979 10.24763 10.24763 10.24763 90.0000 90.0000 90.0000 65.0000 0 1001 14.0000 0 0 0 0 0.4000 0 0.74305 1.00000 1.00000 0 0 0 0 0 0 0 0 0
  Ca1 Ca+2 0.46670 0.00000 0.25000 1.50000 1.00000
  Al1 Al+3 0.24820 0.24820 0.24820 0.70000 1.00000
  Na1 Na+1 0.08470 0.08470 0.08470 1.50000 1.00000
   F1  F-1 0.13870 0.30620 0.12060 1.50000 1.00000
   F2  F-1 0.36400 0.36270 0.18730 1.50000 1.00000
   F3  F-1 0.46140 0.46140 0.46140 1.50000 1.00000
Fluorite
  2  0.044 0.03281 0.000012067 5.46594 5.46594 5.46594 90.0000 90.0000 90.0000 60.0000 0 1001 14.0000 0 0 0 0 0.3800 0 1.00000 1.00000 1.00000 0 0 0 0 0 0 0 0 0
  Ca1 Ca+2 0.00000 0.00000 0.00000 0.57000 1.00000
   F1  F-1 0.25000 0.25000 0.25000 0.81000 1.00000
Weberite
  7  1.018 0.16514 0.000029719 7.07200 10.01842 7.29000 90.0000 90.0000 90.0000 150.0000 0 1001 14.0000 0 0 0 0 0.3500 0 0.90000 1.00000 1.00000 0 0 0 0 0 0 0 0 0
  Na1 Na+1 0.25000 0.25000 0.75000 1.00000 1.00000
  Na2 Na+1 0.00000 0.00000 0.00000 1.00000 1.00000
  Mg1 Mg+2 0.25000 0.25000 0.25000 1.00000 1.00000
  Al1 Al+3 0.00000 0.00000 0.50000 1.00000 1.00000
   F1  F-1 0.00000 0.25000 0.13620 1.00000 1.00000
   F2  F-1 0.00000 0.41440 0.72130 1.00000 1.00000
   F3  F-1 0.18450 0.38740 0.43040 1.00000 1.00000
Neighborite
  4  0.023 0.06690 0.000003374 5.49644 7.68776 5.36501 90.0000 90.0000 90.0000 350.0000 0 1001 14.0000 0 0 0 0 0.0010 0 1.00000 1.00000 1.00000 0 0 0 0 0 0 0 0 0
  Na1 Na+1 0.03975 0.25000 0.48800 1.76232 1.00000
  Mg1 Mg+2 0.00000 0.00000 0.00000 0.77457 1.00000
   F1  F-1 0.45470 0.25000 0.58705 3.75440 1.00000
   F2  F-1 0.29105 0.04897 0.21265 1.37148 1.00000
Elpasolite
  4  0.000 0.02404 0.000000000 8.09986 8.09986 8.09986 90.0000 90.0000 90.0000 200.0000 0 1001 14.0000 0 0 0 0 0.0010 0 1.00000 1.00000 1.00000 0 0 0 0 0 0 0 0 0
    K    K 0.25000 0.25000 0.25000 1.22383 1.00000
   Na   Na 0.50000 0.50000 0.50000 0.84484 1.00000
   Al   Al 0.00000 0.00000 0.00000 0.58428 1.00000
    F    F 0.22250 0.00000 0.00000 1.27910 1.00000
K1.58Al11O17
 11  0.007 0.08399 0.000000058 5.58500 5.58500 33.89000 90.0000 90.0000 120.0000 150.0000 0 1001 14.0000 0 0 0 0 0.0010 0 1.00000 1.00000 1.00000 0 0 0 0 0 0 0 0 0
  Al1   Al 0.16712 -0.16712 0.92980 1.00000 1.00000
  Al2   Al 0.00000 0.00000 0.34988 1.00000 1.00000
  Al3   Al 0.00000 0.00000 0.44935 1.00000 1.00000
  Al4   Al 0.00000 0.00000 0.00000 1.00000 1.00000
   O1    O 0.16419 -0.16419 0.23615 1.00000 1.00000
   O2    O 0.15396 -0.15396 0.03384 1.00000 1.00000
   O3    O 0.00000 0.00000 0.09512 1.00000 1.00000
   O4    O 0.00000 0.00000 0.29520 1.00000 1.00000
   O5    O 0.00000 0.00000 0.50000 1.00000 1.00000
   K1    K 0.00000 0.00000 -0.17086 1.00000 0.31000
   K2    K 0.08717 -0.08717 -0.16784 1.00000 0.16000
Villiaumite
  2  0.000 0.03103 0.000000000 4.63300 4.63300 4.63300 90.0000 90.0000 90.0000 170.0000 0 1001 14.0000 0 0 0 0 0.0010 0 1.00000 1.00000 1.00000 0 0 0 0 0 0 0 0 0
   Na   Na 0.00000 0.00000 0.00000 1.00000 1.00000
    F    F 0.50000 0.50000 0.50000 1.00000 1.00000

File: NN_QPA_OSO/XRD_Data/ParamAnalysisData/Бо2005_190121.txt
SRfactor SZero SDispl STransp + C Wght ESU SF A B C Alpha Beta Gamma NA NB NC P1 P2 P3 U V W Z hh kk ll hk hl kl s1 s2 s3 s4 s5 s6
 5.594 0.01943 0.00000 0
alpha-Al2O3
  2  0.588 0.10723 0.000052293 4.77000 4.77000 13.05000 90.0000 90.0000 120.0000 45.0001 0 1001 14.0000 0 0 0 0 0.3500 0 1.00000 1.00000 1.00000 0 0 0 0 0 0 0 0 0
  Al1 Al+3 0.00000 0.00000 0.35231 0.41294 1.00000
   O1  O-2 0.69360 0.00000 0.25000 0.46190 1.00000
gamma-Al2O3
  4  0.285 0.11963 0.000007394 7.90476 7.90476 7.90476 90.0000 90.0000 90.0000 45.2334 0 1001 14.0000 0 0 0 0 0.0679 0 1.00000 1.00000 1.00000 0 0 0 0 0 0 0 0 0
   O1    O 0.25470 0.25470 0.25470 1.00000 1.00000
  Al1   Al 0.50000 0.50000 0.50000 0.50000 0.58000
  Al2   Al 0.12500 0.12500 0.12500 0.50000 0.84000
  Al3   Al 0.02720 0.02720 0.02720 0.50000 0.17000
Cryolite
  6 50.682 0.24053 0.007180175 5.41136 5.59130 9.46205 90.0000 124.7363 90.0000 155.8957 0 1001 14.0000 0 0 0 0 0.3504 0 0.99838 1.00000 1.00000 0 0 0 0 0 0 0 0 0
  Na1 Na+1 0.50000 0.00000 0.50000 1.75000 1.00000
  Al1 Al+3 0.00000 0.00000 0.00000 0.85000 1.00000
  Na2 Na+1 0.26559 0.44821 0.25322 1.76000 1.00000
   F1  F-1 0.11734 0.04507 0.21830 1.35000 1.00000
   F2  F-1 0.22492 0.73333 0.06101 1.20000 1.00000
   F3  F-1 0.31676 0.17373 0.04507 1.40000 1.00000
Chiolite
  7 36.455 0.21594 0.001077022 7.02234 7.02234 10.39891 90.0000 90.0000 90.0000 127.2444 0 1001 14.0000 0 0 0 0 0.3996 0 0.98093 1.00000 1.00000 0 0 0 0 0 0 0 0 0
  Na1 Na+1 0.00000 0.00000 0.50000 1.55000 1.00000
  Na2 Na+1 0.27700 0.77700 0.25000 1.70000 1.00000
  Al1 Al+3 0.00000 0.00000 0.00000 1.40000 1.00000
  Al2 Al+3 0.00000 0.50000 0.00000 0.88000 1.00000
   F1  F-1 0.00000 0.00000 0.17185 1.70000 1.00000
   F2  F-1 0.06221 0.24564 0.00000 1.70000 1.00000
   F3  F-1 0.17818 0.53492 0.11857 1.50000 1.00000
NaCa(AlF6)
 18  3.173 0.17813 0.000029395 8.77964 5.19446 20.30000 90.0000 91.3241 90.0000 30.0004 0 1001 14.0000 0 0 0 0 0.2948 0 1.00000 1.00000 1.00000 0 0 0 0 0 0 0 0 0
  Na1 Na+1 0.98680 0.24430 0.17263 2.20000 1.00000
  Na2 Na+1 0.96452 0.28340 0.44974 2.20000 1.00000
  Ca1 Ca+2 0.63030 0.24412 0.30853 0.85000 1.00000
  Ca2 Ca+2 0.62570 0.32873 0.56997 0.85000 1.00000
  Al1 Al+3 0.24880 0.24610 0.32890 1.67000 1.00000
  Al2 Al+3 0.24280 0.18030 0.55880 1.67000 1.00000
   F1  F-1 0.62900 0.62610 0.47770 1.46000 1.00000
   F2  F-1 0.58630 0.61370 0.63970 1.46000 1.00000
   F3  F-1 0.73380 0.08270 0.48240 1.46000 1.00000
   F4  F-1 0.38090 0.10030 0.26260 1.46000 1.00000
   F5  F-1 0.16250 -0.02470 0.63280 1.46000 1.00000
   F6  F-1 0.16430 0.43770 0.38140 1.46000 1.00000
   F7  F-1 0.23570 0.46690 0.62290 1.46000 1.00000
   F8  F-1 0.57860 0.59440 0.88210 1.46000 1.00000
   F9  F-1 0.91320 0.64040 0.22600 1.46000 1.00000
  F10  F-1 0.74030 0.02170 0.23070 1.46000 1.00000
  F11  F-1 0.75510 0.03340 0.62590 1.46000 1.00000
  F12  F-1 0.07480 0.27900 0.53980 1.46000 1.00000
Na2Ca3Al2F14
  6  7.798 0.14095 0.000052164 10.24654 10.24654 10.24654 90.0000 90.0000 90.0000 65.7565 0 1001 14.0000 0 0 0 0 0.4000 0 0.72166 1.00000 1.00000 0 0 0 0 0 0 0 0 0
  Ca1 Ca+2 0.46670 0.00000 0.25000 1.06436 1.00000
  Al1 Al+3 0.24820 0.24820 0.24820 0.70000 1.00000
  Na1 Na+1 0.08470 0.08470 0.08470 0.72742 1.00000
   F1  F-1 0.13870 0.30620 0.12060 1.49999 1.00000
   F2  F-1 0.36400 0.36270 0.18730 1.50000 1.00000
   F3  F-1 0.46140 0.46140 0.46140 1.50000 1.00000
Fluorite
  2  0.039 0.03506 0.000010579 5.46900 5.46900 5.46900 90.0000 90.0000 90.0000 60.0000 0 1001 14.0000 0 0 0 0 0.3800 0 1.00000 1.00000 1.00000 0 0 0 0 0 0 0 0 0
  Ca1 Ca+2 0.00000 0.00000 0.00000 0.57000 1.00000
   F1  F-1 0.25000 0.25000 0.25000 0.81000 1.00000
Weberite
  7  0.905 0.17216 0.000026711 7.07200 9.98280 7.29000 90.0000 90.0000 90.0000 166.4102 0 1001 14.0000 0 0 0 0 0.3500 0 0.90000 1.00000 1.00000 0 0 0 0 0 0 0 0 0
  Na1 Na+1 0.25000 0.25000 0.75000 1.00000 1.00000
  Na2 Na+1 0.00000 0.00000 0.00000 1.00000 1.00000
  Mg1 Mg+2 0.25000 0.25000 0.25000 1.00000 1.00000
  Al1 Al+3 0.00000 0.00000 0.50000 1.00000 1.00000
   F1  F-1 0.00000 0.25000 0.13620 1.00000 1.00000
   F2  F-1 0.00000 0.41440 0.72130 1.00000 1.00000
   F3  F-1 0.18450 0.38740 0.43040 1.00000 1.00000
Neighborite
  4  0.005 0.05923 0.000000757 5.49262 7.66915 5.36026 90.0000 90.0000 90.0000 350.0000 0 1001 14.0000 0 0 0 0 0.0010 0 1.00000 1.00000 1.00000 0 0 0 0 0 0 0 0 0
  Na1 Na+1 0.03975 0.25000 0.48800 1.76232 1.00000
  Mg1 Mg+2 0.00000 0.00000 0.00000 0.77457 1.00000
   F1  F-1 0.45470 0.25000 0.58705 3.75440 1.00000
   F2  F-1 0.29105 0.04897 0.21265 1.37148 1.00000
Elpasolite
  4  0.000 0.06334 0.000000000 8.11200 8.11200 8.11200 90.0000 90.0000 90.0000 60.0009 0 1001 14.0000 0 0 0 0 0.4000 0 1.00000 1.00000 1.00000 0 0 0 0 0 0 0 0 0
    K    K 0.25000 0.25000 0.25000 1.22383 1.00000
   Na   Na 0.50000 0.50000 0.50000 0.84484 1.00000
   Al   Al 0.00000 0.00000 0.00000 0.58428 1.00000
    F    F 0.22250 0.00000 0.00000 1.27910 1.00000
K1.58Al11O17
 11  0.072 0.08104 0.000000576 5.60857 5.60857 33.89000 90.0000 90.0000 120.0000 148.7915 0 1001 14.0000 0 0 0 0 0.0010 0 1.00000 1.00000 1.00000 0 0 0 0 0 0 0 0 0
  Al1   Al 0.16712 -0.16712 0.92980 1.00000 1.00000
  Al2   Al 0.00000 0.00000 0.34988 1.00000 1.00000
  Al3   Al 0.00000 0.00000 0.44935 1.00000 1.00000
  Al4   Al 0.00000 0.00000 0.00000 1.00000 1.00000
   O1    O 0.16419 -0.16419 0.23615 1.00000 1.00000
   O2    O 0.15396 -0.15396 0.03384 1.00000 1.00000
   O3    O 0.00000 0.00000 0.09512 1.00000 1.00000
   O4    O 0.00000 0.00000 0.29520 1.00000 1.00000
   O5    O 0.00000 0.00000 0.50000 1.00000 1.00000
   K1    K 0.00000 0.00000 -0.17086 1.00000 0.31000
   K2    K 0.08717 -0.08717 -0.16784 1.00000 0.16000
Villiaumite
  2  0.000 0.06421 0.000000000 4.64000 4.64000 4.64000 90.0000 90.0000 90.0000 90.0000 0 1001 14.0000 0 0 0 0 0.3800 0 1.00000 1.00000 1.00000 0 0 0 0 0 0 0 0 0
   Na   Na 0.00000 0.00000 0.00000 1.00000 1.00000
    F    F 0.50000 0.50000 0.50000 1.00000 1.00000

File: NN_QPA_OSO/XRD_Data/ParamAnalysisData/Бо2077_200121.txt
SRfactor SZero SDispl STransp + C Wght ESU SF A B C Alpha Beta Gamma NA NB NC P1 P2 P3 U V W Z hh kk ll hk hl kl s1 s2 s3 s4 s5 s6
 5.419 0.01724 0.00000 0
alpha-Al2O3
  2  0.542 0.10269 0.000047860 4.77000 4.77000 13.05000 90.0000 90.0000 120.0000 45.0000 0 1001 14.0000 0 0 0 0 0.3500 0 1.00000 1.00000 1.00000 0 0 0 0 0 0 0 0 0
  Al1 Al+3 0.00000 0.00000 0.35231 0.41294 1.00000
   O1  O-2 0.69360 0.00000 0.25000 0.46190 1.00000
gamma-Al2O3
  4  0.900 0.13765 0.000023186 7.90592 7.90592 7.90592 90.0000 90.0000 90.0000 45.0000 0 1001 14.0000 0 0 0 0 0.3500 0 1.00000 1.00000 1.00000 0 0 0 0 0 0 0 0 0
   O1    O 0.25470 0.25470 0.25470 1.00000 1.00000
  Al1   Al 0.50000 0.50000 0.50000 0.50000 0.58000
  Al2   Al 0.12500 0.12500 0.12500 0.50000 0.84000
  Al3   Al 0.02720 0.02720 0.02720 0.50000 0.17000
Cryolite
  6 67.548 0.29666 0.009488628 5.41205 5.59223 9.46162 90.0000 124.7349 90.0000 139.4527 0 1001 14.0000 0 0 0 0 0.4000 0 0.99723 1.00000 1.00000 0 0 0 0 0 0 0 0 0
  Na1 Na+1 0.50000 0.00000 0.50000 1.75000 1.00000
  Al1 Al+3 0.00000 0.00000 0.00000 0.85000 1.00000
  Na2 Na+1 0.26658 0.44880 0.25356 1.76000 1.00000
   F1  F-1 0.11805 0.04413 0.21911 1.35000 1.00000
   F2  F-1 0.22703 0.73306 0.06181 1.20000 1.00000
   F3  F-1 0.31484 0.17329 0.04473 1.40000 1.00000
Chiolite
  7 18.495 0.21126 0.000541348 7.02672 7.02672 10.39711 90.0000 90.0000 90.0000 80.0000 0 1001 14.0000 0 0 0 0 0.4000 0 0.96530 1.00000 1.00000 0 0 0 0 0 0 0 0 0
  Na1 Na+1 0.00000 0.00000 0.50000 1.55000 1.00000
  Na2 Na+1 0.27700 0.77700 0.25000 1.70000 1.00000
  Al1 Al+3 0.00000 0.00000 0.00000 1.40000 1.00000
  Al2 Al+3 0.00000 0.50000 0.00000 0.88000 1.00000
   F1  F-1 0.00000 0.00000 0.17000 1.70000 1.00000
   F2  F-1 0.06216 0.24574 0.00000 1.70000 1.00000
   F3  F-1 0.17817 0.53404 0.11995 1.50000 1.00000
NaCa(AlF6)
 18  4.411 0.15583 0.000040544 8.75905 5.19646 20.32973 90.0000 91.2608 90.0000 37.5311 0 1001 14.0000 0 0 0 0 0.4000 0 1.00000 1.00000 1.00000 0 0 0 0 0 0 0 0 0
  Na1 Na+1 0.98680 0.24430 0.17133 2.20000 1.00000
  Na2 Na+1 0.97810 0.28340 0.44543 2.20000 1.00000
  Ca1 Ca+2 0.63030 0.24750 0.31312 0.85000 1.00000
  Ca2 Ca+2 0.62570 0.31314 0.56908 0.85000 1.00000
  Al1 Al+3 0.26871 0.24610 0.32890 1.67000 1.00000
  Al2 Al+3 0.25052 0.18030 0.55880 1.67000 1.00000
   F1  F-1 0.62900 0.62610 0.47770 1.46000 1.00000
   F2  F-1 0.58630 0.61370 0.63970 1.46000 1.00000
   F3  F-1 0.73380 0.08270 0.48240 1.46000 1.00000
   F4  F-1 0.38090 0.10030 0.26260 1.46000 1.00000
   F5  F-1 0.16250 -0.02470 0.63280 1.46000 1.00000
   F6  F-1 0.16430 0.43770 0.38140 1.46000 1.00000
   F7  F-1 0.23570 0.46690 0.62290 1.46000 1.00000
   F8  F-1 0.57860 0.59440 0.88210 1.46000 1.00000
   F9  F-1 0.91320 0.64040 0.22600 1.46000 1.00000
  F10  F-1 0.74030 0.02170 0.23070 1.46000 1.00000
  F11  F-1 0.75510 0.03340 0.62590 1.46000 1.00000
  F12  F-1 0.07480 0.27900 0.53980 1.46000 1.00000
Na2Ca3Al2F14
  6  7.186 0.14022 0.000047660 10.24792 10.24792 10.24792 90.0000 90.0000 90.0000 65.0000 0 1001 14.0000 0 0 0 0 0.4000 0 0.73632 1.00000 1.00000 0 0 0 0 0 0 0 0 0
  Ca1 Ca+2 0.46670 0.00000 0.25000 1.48865 1.00000
  Al1 Al+3 0.24820 0.24820 0.24820 0.70000 1.00000
  Na1 Na+1 0.08470 0.08470 0.08470 1.50000 1.00000
   F1  F-1 0.13870 0.30620 0.12060 1.50000 1.00000
   F2  F-1 0.36400 0.36270 0.18730 1.50000 1.00000
   F3  F-1 0.46140 0.46140 0.46140 1.50000 1.00000
Fluorite
  2  0.054 0.03331 0.000014796 5.46900 5.46900 5.46900 90.0000 90.0000 90.0000 60.0000 0 1001 14.0000 0 0 0 0 0.3800 0 1.00000 1.00000 1.00000 0 0 0 0 0 0 0 0 0
  Ca1 Ca+2 0.00000 0.00000 0.00000 0.57000 1.00000
   F1  F-1 0.25000 0.25000 0.25000 0.81000 1.00000
Weberite
  7  0.790 0.16071 0.000023033 7.07200 10.02000 7.29000 90.0000 90.0000 90.0000 196.6748 0 1001 14.0000 0 0 0 0 0.3419 0 0.90000 1.00000 1.00000 0 0 0 0 0 0 0 0 0
  Na1 Na+1 0.25000 0.25000 0.75000 1.00000 1.00000
  Na2 Na+1 0.00000 0.00000 0.00000 1.00000 1.00000
  Mg1 Mg+2 0.25000 0.25000 0.25000 1.00000 1.00000
  Al1 Al+3 0.00000 0.00000 0.50000 1.00000 1.00000
   F1  F-1 0.00000 0.25000 0.13620 1.00000 1.00000
   F2  F-1 0.00000 0.41440 0.72130 1.00000 1.00000
   F3  F-1 0.18450 0.38740 0.43040 1.00000 1.00000
Neighborite
  4  0.070 0.07098 0.000010222 5.49886 7.69000 5.38700 90.0000 90.0000 90.0000 350.0000 0 1001 14.0000 0 0 0 0 0.0010 0 1.00000 1.00000 1.00000 0 0 0 0 0 0 0 0 0
  Na1 Na+1 0.03975 0.25000 0.48800 1.76232 1.00000
  Mg1 Mg+2 0.00000 0.00000 0.00000 0.77457 1.00000
   F1  F-1 0.45470 0.25000 0.58705 3.75440 1.00000
   F2  F-1 0.29105 0.04897 0.21265 1.37148 1.00000
Elpasolite
  4  0.000 0.06128 0.000000000 8.10957 8.10957 8.10957 90.0000 90.0000 90.0000 60.0000 0 1001 14.0000 0 0 0 0 0.4000 0 1.00000 1.00000 1.00000 0 0 0 0 0 0 0 0 0
    K    K 0.25000 0.25000 0.25000 1.22383 1.00000
   Na   Na 0.50000 0.50000 0.50000 0.84484 1.00000
   Al   Al 0.00000 0.00000 0.00000 0.58428 1.00000
    F    F 0.22250 0.00000 0.00000 1.27910 1.00000
K1.58Al11O17
 11  0.003 0.07957 0.000000025 5.59872 5.59872 33.89000 90.0000 90.0000 120.0000 149.9998 0 1001 14.0000 0 0 0 0 0.0010 0 1.00000 1.00000 1.00000 0 0 0 0 0 0 0 0 0
  Al1   Al 0.16712 -0.16712 0.92980 1.00000 1.00000
  Al2   Al 0.00000 0.00000 0.34988 1.00000 1.00000
  Al3   Al 0.00000 0.00000 0.44935 1.00000 1.00000
  Al4   Al 0.00000 0.00000 0.00000 1.00000 1.00000
   O1    O 0.16419 -0.16419 0.23615 1.00000 1.00000
   O2    O 0.15396 -0.15396 0.03384 1.00000 1.00000
   O3    O 0.00000 0.00000 0.09512 1.00000 1.00000
   O4    O 0.00000 0.00000 0.29520 1.00000 1.00000
   O5    O 0.00000 0.00000 0.50000 1.00000 1.00000
   K1    K 0.00000 0.00000 -0.17086 1.00000 0.31000
   K2    K 0.08717 -0.08717 -0.16784 1.00000 0.16000
Villiaumite
  2  0.000 0.06356 0.000000000 4.64000 4.64000 4.64000 90.0000 90.0000 90.0000 90.0000 0 1001 14.0000 0 0 0 0 0.3800 0 1.00000 1.00000 1.00000 0 0 0 0 0 0 0 0 0
   Na   Na 0.00000 0.00000 0.00000 1.00000 1.00000
    F    F 0.50000 0.50000 0.50000 1.00000 1.00000

File: NN_QPA_OSO/XRD_Data/ParamAnalysisData/Бр1307_171220.txt
SRfactor SZero SDispl STransp + C Wght ESU SF A B C Alpha Beta Gamma NA NB NC P1 P2 P3 U V W Z hh kk ll hk hl kl s1 s2 s3 s4 s5 s6
 5.530 0.02329 0.00000 0
alpha-Al2O3
  2  0.833 0.09852 0.000071099 4.76332 4.76332 13.04351 90.0000 90.0000 120.0000 45.0002 0 1001 14.0000 0 0 0 0 0.3500 0 1.00000 1.00000 1.00000 0 0 0 0 0 0 0 0 0
  Al1 Al+3 0.00000 0.00000 0.35231 0.41294 1.00000
   O1  O-2 0.69360 0.00000 0.25000 0.46190 1.00000
gamma-Al2O3
  4  1.828 0.12163 0.000044971 7.93145 7.93145 7.93145 90.0000 90.0000 90.0000 45.0003 0 1001 14.0000 0 0 0 0 0.3500 0 1.00000 1.00000 1.00000 0 0 0 0 0 0 0 0 0
   O1    O 0.25470 0.25470 0.25470 1.00000 1.00000
  Al1   Al 0.50000 0.50000 0.50000 0.50000 0.58000
  Al2   Al 0.12500 0.12500 0.12500 0.50000 0.84000
  Al3   Al 0.02720 0.02720 0.02720 0.50000 0.17000
Cryolite
  6 85.138 0.32542 0.011532062 5.41184 5.59295 9.46284 90.0000 124.7483 90.0000 182.9645 0 1001 14.0000 0 0 0 0 0.3523 0 1.00882 1.00000 1.00000 0 0 0 0 0 0 0 0 0
  Na1 Na+1 0.50000 0.00000 0.50000 1.75000 1.00000
  Al1 Al+3 0.00000 0.00000 0.00000 0.85000 1.00000
  Na2 Na+1 0.26380 0.44964 0.25097 1.76000 1.00000
   F1  F-1 0.11647 0.04300 0.21821 1.35000 1.00000
   F2  F-1 0.22840 0.73265 0.06219 1.20000 1.00000
   F3  F-1 0.31666 0.17177 0.04439 1.40000 1.00000
Chiolite
  7  0.905 0.20817 0.000025340 7.06000 7.06000 10.38400 90.0000 90.0000 90.0000 80.0080 0 1001 14.0000 0 0 0 0 0.4000 0 0.93000 1.00000 1.00000 0 0 0 0 0 0 0 0 0
  Na1 Na+1 0.00000 0.00000 0.50000 1.55000 1.00000
  Na2 Na+1 0.27700 0.77700 0.25000 1.70000 1.00000
  Al1 Al+3 0.00000 0.00000 0.00000 1.40000 1.00000
  Al2 Al+3 0.00000 0.50000 0.00000 0.88000 1.00000
   F1  F-1 0.00000 0.00000 0.17700 1.70000 1.00000
   F2  F-1 0.06400 0.24500 0.00000 1.70000 1.00000
   F3  F-1 0.18200 0.53200 0.12100 1.50000 1.00000
NaCa(AlF6)
 18  6.110 0.11001 0.000054195 8.74115 5.18621 20.39834 90.0000 91.1506 90.0000 67.5539 0 1001 14.0000 0 0 0 0 0.4000 0 1.00000 1.00000 1.00000 0 0 0 0 0 0 0 0 0
  Na1 Na+1 0.96940 0.24430 0.18360 2.20000 1.00000
  Na2 Na+1 0.97810 0.28340 0.44430 2.20000 1.00000
  Ca1 Ca+2 0.63030 0.24750 0.31470 0.85000 1.00000
  Ca2 Ca+2 0.62570 0.31190 0.56333 0.85000 1.00000
  Al1 Al+3 0.26007 0.24610 0.32890 1.67000 1.00000
  Al2 Al+3 0.24280 0.18030 0.56062 1.67000 1.00000
   F1  F-1 0.62900 0.62610 0.47770 1.46000 1.00000
   F2  F-1 0.58630 0.61370 0.63970 1.46000 1.00000
   F3  F-1 0.73380 0.08270 0.48240 1.46000 1.00000
   F4  F-1 0.38090 0.10030 0.26260 1.46000 1.00000
   F5  F-1 0.16250 -0.02470 0.63280 1.46000 1.00000
   F6  F-1 0.16430 0.43770 0.38140 1.46000 1.00000
   F7  F-1 0.23570 0.46690 0.62290 1.46000 1.00000
   F8  F-1 0.57860 0.59440 0.88210 1.46000 1.00000
   F9  F-1 0.91320 0.64040 0.22600 1.46000 1.00000
  F10  F-1 0.74030 0.02170 0.23070 1.46000 1.00000
  F11  F-1 0.75510 0.03340 0.62590 1.46000 1.00000
  F12  F-1 0.07480 0.27900 0.53980 1.46000 1.00000
Na2Ca3Al2F14
  6  1.208 0.11480 0.000007731 10.24568 10.24568 10.24568 90.0000 90.0000 90.0000 65.0085 0 1001 14.0000 0 0 0 0 0.4000 0 0.72000 1.00000 1.00000 0 0 0 0 0 0 0 0 0
  Ca1 Ca+2 0.46670 0.00000 0.25000 0.70018 1.00000
  Al1 Al+3 0.24820 0.24820 0.24820 0.70007 1.00000
  Na1 Na+1 0.08470 0.08470 0.08470 1.49999 1.00000
   F1  F-1 0.13870 0.30620 0.12060 0.70039 1.00000
   F2  F-1 0.36400 0.36270 0.18730 1.49999 1.00000
   F3  F-1 0.46140 0.46140 0.46140 1.49999 1.00000
Fluorite
  2  3.540 0.03447 0.000928934 5.46628 5.46628 5.46628 90.0000 90.0000 90.0000 225.3053 0 1001 14.0000 0 0 0 0 0.3466 0 1.00000 1.00000 1.00000 0 0 0 0 0 0 0 0 0
  Ca1 Ca+2 0.00000 0.00000 0.00000 0.57000 1.00000
   F1  F-1 0.25000 0.25000 0.25000 0.81000 1.00000
Weberite
  7  0.290 0.15160 0.000008169 7.07200 10.01095 7.29000 90.0000 90.0000 90.0000 150.0103 0 1001 14.0000 0 0 0 0 0.3500 0 0.90000 1.00000 1.00000 0 0 0 0 0 0 0 0 0
  Na1 Na+1 0.25000 0.25000 0.75000 1.00000 1.00000
  Na2 Na+1 0.00000 0.00000 0.00000 1.00000 1.00000
  Mg1 Mg+2 0.25000 0.25000 0.25000 1.00000 1.00000
  Al1 Al+3 0.00000 0.00000 0.50000 1.00000 1.00000
   F1  F-1 0.00000 0.25000 0.13620 1.00000 1.00000
   F2  F-1 0.00000 0.41440 0.72130 1.00000 1.00000
   F3  F-1 0.18450 0.38740 0.43040 1.00000 1.00000
Neighborite
  4  0.114 0.12295 0.000016222 5.50000 7.66500 5.36000 90.0000 90.0000 90.0000 349.9888 0 1001 14.0000 0 0 0 0 0.2959 0 1.00000 1.00000 1.00000 0 0 0 0 0 0 0 0 0
  Na1 Na+1 0.03975 0.25000 0.48800 1.76232 1.00000
  Mg1 Mg+2 0.00000 0.00000 0.00000 0.77457 1.00000
   F1  F-1 0.45470 0.25000 0.58705 3.75440 1.00000
   F2  F-1 0.29105 0.04897 0.21265 1.37148 1.00000
Elpasolite
  4  0.010 0.02082 0.000000253 8.09669 8.09669 8.09669 90.0000 90.0000 90.0000 199.9833 0 1001 14.0000 0 0 0 0 0.0041 0 1.00000 1.00000 1.00000 0 0 0 0 0 0 0 0 0
    K    K 0.25000 0.25000 0.25000 1.22383 1.00000
   Na   Na 0.50000 0.50000 0.50000 0.84484 1.00000
   Al   Al 0.00000 0.00000 0.00000 0.58428 1.00000
    F    F 0.22250 0.00000 0.00000 1.27910 1.00000
K1.58Al11O17
 11  0.023 0.07048 0.000000179 5.58500 5.58500 33.89000 90.0000 90.0000 120.0000 149.9953 0 1001 14.0000 0 0 0 0 0.0010 0 1.00000 1.00000 1.00000 0 0 0 0 0 0 0 0 0
  Al1   Al 0.16712 -0.16712 0.92980 1.00000 1.00000
  Al2   Al 0.00000 0.00000 0.34988 1.00000 1.00000
  Al3   Al 0.00000 0.00000 0.44935 1.00000 1.00000
  Al4   Al 0.00000 0.00000 0.00000 1.00000 1.00000
   O1    O 0.16419 -0.16419 0.23615 1.00000 1.00000
   O2    O 0.15396 -0.15396 0.03384 1.00000 1.00000
   O3    O 0.00000 0.00000 0.09512 1.00000 1.00000
   O4    O 0.00000 0.00000 0.29520 1.00000 1.00000
   O5    O 0.00000 0.00000 0.50000 1.00000 1.00000
   K1    K 0.00000 0.00000 -0.17086 1.00000 0.31000
   K2    K 0.08717 -0.08717 -0.16784 1.00000 0.16000
Villiaumite
  2  0.000 0.06583 0.000000000 4.64000 4.64000 4.64000 90.0000 90.0000 90.0000 90.0001 0 1001 14.0000 0 0 0 0 0.3800 0 1.00000 1.00000 1.00000 0 0 0 0 0 0 0 0 0
   Na   Na 0.00000 0.00000 0.00000 1.00000 1.00000
    F    F 0.50000 0.50000 0.50000 1.00000 1.00000

File: NN_QPA_OSO/XRD_Data/ParamAnalysisData/Бр1307_2_181220.txt
SRfactor SZero SDispl STransp + C Wght ESU SF A B C Alpha Beta Gamma NA NB NC P1 P2 P3 U V W Z hh kk ll hk hl kl s1 s2 s3 s4 s5 s6
 5.573 0.02833 0.00000 0
alpha-Al2O3
  2  0.898 0.10616 0.000077858 4.75500 4.75500 13.05000 90.0000 90.0000 120.0000 45.0003 0 1001 14.0000 0 0 0 0 0.3500 0 1.00000 1.00000 1.00000 0 0 0 0 0 0 0 0 0
  Al1 Al+3 0.00000 0.00000 0.35231 0.41294 1.00000
   O1  O-2 0.69360 0.00000 0.25000 0.46190 1.00000
gamma-Al2O3
  4  1.260 0.13399 0.000031429 7.92698 7.92698 7.92698 90.0000 90.0000 90.0000 45.0006 0 1001 14.0000 0 0 0 0 0.3500 0 1.00000 1.00000 1.00000 0 0 0 0 0 0 0 0 0
   O1    O 0.25470 0.25470 0.25470 1.00000 1.00000
  Al1   Al 0.50000 0.50000 0.50000 0.50000 0.58000
  Al2   Al 0.12500 0.12500 0.12500 0.50000 0.84000
  Al3   Al 0.02720 0.02720 0.02720 0.50000 0.17000
Cryolite
  6 85.999 0.36093 0.011800568 5.41066 5.59280 9.46119 90.0000 124.7474 90.0000 181.0535 0 1001 14.0000 0 0 0 0 0.3279 0 1.00318 1.00000 1.00000 0 0 0 0 0 0 0 0 0
  Na1 Na+1 0.50000 0.00000 0.50000 1.75000 1.00000
  Al1 Al+3 0.00000 0.00000 0.00000 0.85000 1.00000
  Na2 Na+1 0.26434 0.44971 0.25153 1.76000 1.00000
   F1  F-1 0.11689 0.04394 0.21876 1.35000 1.00000
   F2  F-1 0.22716 0.73230 0.06198 1.20000 1.00000
   F3  F-1 0.31568 0.17175 0.04406 1.40000 1.00000
Chiolite
  7  0.946 0.20780 0.000026764 7.06000 7.06000 10.40298 90.0000 90.0000 90.0000 80.0654 0 1001 14.0000 0 0 0 0 0.3999 0 0.94237 1.00000 1.00000 0 0 0 0 0 0 0 0 0
  Na1 Na+1 0.00000 0.00000 0.50000 1.55000 1.00000
  Na2 Na+1 0.27700 0.77700 0.25000 1.70000 1.00000
  Al1 Al+3 0.00000 0.00000 0.00000 1.40000 1.00000
  Al2 Al+3 0.00000 0.50000 0.00000 0.88000 1.00000
   F1  F-1 0.00000 0.00000 0.17699 1.70000 1.00000
   F2  F-1 0.06399 0.24500 0.00000 1.70000 1.00000
   F3  F-1 0.18200 0.53200 0.12100 1.50000 1.00000
NaCa(AlF6)
 18  3.677 0.13436 0.000032963 8.74965 5.17890 20.44265 90.0000 91.0187 90.0000 30.0017 0 1001 14.0000 0 0 0 0 0.2671 0 1.00000 1.00000 1.00000 0 0 0 0 0 0 0 0 0
  Na1 Na+1 0.96820 0.24430 0.17963 2.20000 1.00000
  Na2 Na+1 0.97810 0.28340 0.44456 2.20000 1.00000
  Ca1 Ca+2 0.63030 0.24750 0.31347 0.85000 1.00000
  Ca2 Ca+2 0.62570 0.31190 0.56162 0.85000 1.00000
  Al1 Al+3 0.26836 0.24610 0.32890 1.67000 1.00000
  Al2 Al+3 0.24280 0.18030 0.55880 1.67000 1.00000
   F1  F-1 0.62900 0.62610 0.47770 1.46000 1.00000
   F2  F-1 0.58630 0.61370 0.63970 1.46000 1.00000
   F3  F-1 0.73380 0.08270 0.48240 1.46000 1.00000
   F4  F-1 0.38090 0.10030 0.26260 1.46000 1.00000
   F5  F-1 0.16250 -0.02470 0.63280 1.46000 1.00000
   F6  F-1 0.16430 0.43770 0.38140 1.46000 1.00000
   F7  F-1 0.23570 0.46690 0.62290 1.46000 1.00000
   F8  F-1 0.57860 0.59440 0.88210 1.46000 1.00000
   F9  F-1 0.91320 0.64040 0.22600 1.46000 1.00000
  F10  F-1 0.74030 0.02170 0.23070 1.46000 1.00000
  F11  F-1 0.75510 0.03340 0.62590 1.46000 1.00000
  F12  F-1 0.07480 0.27900 0.53980 1.46000 1.00000
Na2Ca3Al2F14
  6  1.299 0.11778 0.000008410 10.24779 10.24779 10.24779 90.0000 90.0000 90.0000 65.0169 0 1001 14.0000 0 0 0 0 0.4000 0 0.72000 1.00000 1.00000 0 0 0 0 0 0 0 0 0
  Ca1 Ca+2 0.46670 0.00000 0.25000 0.70000 1.00000
  Al1 Al+3 0.24820 0.24820 0.24820 1.43195 1.00000
  Na1 Na+1 0.08470 0.08470 0.08470 0.70547 1.00000
   F1  F-1 0.13870 0.30620 0.12060 0.70009 1.00000
   F2  F-1 0.36400 0.36270 0.18730 1.49999 1.00000
   F3  F-1 0.46140 0.46140 0.46140 1.49999 1.00000
Fluorite
  2  4.547 0.03925 0.001208610 5.46588 5.46588 5.46588 90.0000 90.0000 90.0000 205.3070 0 1001 14.0000 0 0 0 0 0.3210 0 1.00000 1.00000 1.00000 0 0 0 0 0 0 0 0 0
  Ca1 Ca+2 0.00000 0.00000 0.00000 0.57000 1.00000
   F1  F-1 0.25000 0.25000 0.25000 0.81000 1.00000
Weberite
  7  0.313 0.15129 0.000008926 7.07200 10.01999 7.29000 90.0000 90.0000 90.0000 150.0207 0 1001 14.0000 0 0 0 0 0.3500 0 0.90000 1.00000 1.00000 0 0 0 0 0 0 0 0 0
  Na1 Na+1 0.25000 0.25000 0.75000 1.00000 1.00000
  Na2 Na+1 0.00000 0.00000 0.00000 1.00000 1.00000
  Mg1 Mg+2 0.25000 0.25000 0.25000 1.00000 1.00000
  Al1 Al+3 0.00000 0.00000 0.50000 1.00000 1.00000
   F1  F-1 0.00000 0.25000 0.13620 1.00000 1.00000
   F2  F-1 0.00000 0.41440 0.72130 1.00000 1.00000
   F3  F-1 0.18450 0.38740 0.43040 1.00000 1.00000
Neighborite
  4  0.545 0.12705 0.000078357 5.50000 7.66500 5.36121 90.0000 90.0000 90.0000 349.9852 0 1001 14.0000 0 0 0 0 0.2999 0 1.00000 1.00000 1.00000 0 0 0 0 0 0 0 0 0
  Na1 Na+1 0.03975 0.25000 0.48800 1.76232 1.00000
  Mg1 Mg+2 0.00000 0.00000 0.00000 0.77457 1.00000
   F1  F-1 0.45470 0.25000 0.58705 3.75440 1.00000
   F2  F-1 0.29105 0.04897 0.21265 1.37148 1.00000
Elpasolite
  4  0.016 0.02748 0.000000413 8.11200 8.11200 8.11200 90.0000 90.0000 90.0000 199.9667 0 1001 14.0000 0 0 0 0 0.1024 0 1.00000 1.00000 1.00000 0 0 0 0 0 0 0 0 0
    K    K 0.25000 0.25000 0.25000 1.22383 1.00000
   Na   Na 0.50000 0.50000 0.50000 0.84484 1.00000
   Al   Al 0.00000 0.00000 0.00000 0.58428 1.00000
    F    F 0.22250 0.00000 0.00000 1.27910 1.00000
K1.58Al11O17
 11  0.501 0.14698 0.000003907 5.59476 5.59476 33.89002 90.0000 90.0000 120.0000 45.0179 0 1001 14.0000 0 0 0 0 0.2832 0 1.00000 1.00000 1.00000 0 0 0 0 0 0 0 0 0
  Al1   Al 0.16712 -0.16712 0.92980 1.00000 1.00000
  Al2   Al 0.00000 0.00000 0.34988 1.00000 1.00000
  Al3   Al 0.00000 0.00000 0.44935 1.00000 1.00000
  Al4   Al 0.00000 0.00000 0.00000 1.00000 1.00000
   O1    O 0.16419 -0.16419 0.23615 1.00000 1.00000
   O2    O 0.15396 -0.15396 0.03384 1.00000 1.00000
   O3    O 0.00000 0.00000 0.09512 1.00000 1.00000
   O4    O 0.00000 0.00000 0.29520 1.00000 1.00000
   O5    O 0.00000 0.00000 0.50000 1.00000 1.00000
   K1    K 0.00000 0.00000 -0.17086 1.00000 0.31000
   K2    K 0.08717 -0.08717 -0.16784 1.00000 0.16000
Villiaumite
  2  0.000 0.06801 0.000000000 4.64000 4.64000 4.64000 90.0000 90.0000 90.0000 90.0002 0 1001 14.0000 0 0 0 0 0.3800 0 1.00000 1.00000 1.00000 0 0 0 0 0 0 0 0 0
   Na   Na 0.00000 0.00000 0.00000 1.00000 1.00000
    F    F 0.50000 0.50000 0.50000 1.00000 1.00000

File: NN_QPA_OSO/XRD_Data/ParamAnalysisData/Бр1356_251220.txt
SRfactor SZero SDispl STransp + C Wght ESU SF A B C Alpha Beta Gamma NA NB NC P1 P2 P3 U V W Z hh kk ll hk hl kl s1 s2 s3 s4 s5 s6
 5.091 0.02015 0.00000 0
alpha-Al2O3
  2  1.773 0.07306 0.000152564 4.76394 4.76394 13.02595 90.0000 90.0000 120.0000 52.2217 0 1001 14.0000 0 0 0 0 0.0666 0 1.00000 1.00000 1.00000 0 0 0 0 0 0 0 0 0
  Al1 Al+3 0.00000 0.00000 0.35231 0.41294 1.00000
   O1  O-2 0.69360 0.00000 0.25000 0.46190 1.00000
gamma-Al2O3
  4  2.297 0.12117 0.000057010 7.92580 7.92580 7.92580 90.0000 90.0000 90.0000 45.0000 0 1001 14.0000 0 0 0 0 0.3500 0 1.00000 1.00000 1.00000 0 0 0 0 0 0 0 0 0
   O1    O 0.25470 0.25470 0.25470 1.00000 1.00000
  Al1   Al 0.50000 0.50000 0.50000 0.50000 0.58000
  Al2   Al 0.12500 0.12500 0.12500 0.50000 0.84000
  Al3   Al 0.02720 0.02720 0.02720 0.50000 0.17000
Cryolite
  6 78.773 0.28999 0.010749846 5.41150 5.59118 9.46188 90.0000 124.7566 90.0000 184.9785 0 1001 14.0000 0 0 0 0 0.3399 0 1.00250 1.00000 1.00000 0 0 0 0 0 0 0 0 0
  Na1 Na+1 0.50000 0.00000 0.50000 1.75000 1.00000
  Al1 Al+3 0.00000 0.00000 0.00000 0.85000 1.00000
  Na2 Na+1 0.26431 0.44965 0.25155 1.76000 1.00000
   F1  F-1 0.11756 0.04358 0.21955 1.35000 1.00000
   F2  F-1 0.22675 0.73373 0.06191 1.20000 1.00000
   F3  F-1 0.31589 0.17151 0.04471 1.40000 1.00000
Chiolite
  7  2.629 0.20499 0.000074152 7.06000 7.06000 10.37684 90.0000 90.0000 90.0000 80.0001 0 1001 14.0000 0 0 0 0 0.4000 0 0.94623 1.00000 1.00000 0 0 0 0 0 0 0 0 0
  Na1 Na+1 0.00000 0.00000 0.50000 1.55000 1.00000
  Na2 Na+1 0.27700 0.77700 0.25000 1.70000 1.00000
  Al1 Al+3 0.00000 0.00000 0.00000 1.40000 1.00000
  Al2 Al+3 0.00000 0.50000 0.00000 0.88000 1.00000
   F1  F-1 0.00000 0.00000 0.17700 1.70000 1.00000
   F2  F-1 0.06400 0.24500 0.00000 1.70000 1.00000
   F3  F-1 0.18200 0.53200 0.12100 1.50000 1.00000
NaCa(AlF6)
 18  7.662 0.10449 0.000068468 8.74201 5.18154 20.40338 90.0000 91.1898 90.0000 71.8497 0 1001 14.0000 0 0 0 0 0.4000 0 1.00000 1.00000 1.00000 0 0 0 0 0 0 0 0 0
  Na1 Na+1 0.96895 0.24430 0.18531 2.20000 1.00000
  Na2 Na+1 0.97810 0.28340 0.44220 2.20000 1.00000
  Ca1 Ca+2 0.63030 0.24750 0.31329 0.85000 1.00000
  Ca2 Ca+2 0.62570 0.31190 0.56275 0.85000 1.00000
  Al1 Al+3 0.26880 0.24610 0.32890 1.67000 1.00000
  Al2 Al+3 0.24280 0.18031 0.56537 1.67000 1.00000
   F1  F-1 0.62900 0.62610 0.47770 1.46000 1.00000
   F2  F-1 0.58630 0.61370 0.63970 1.46000 1.00000
   F3  F-1 0.73380 0.08270 0.48240 1.46000 1.00000
   F4  F-1 0.38090 0.10030 0.26260 1.46000 1.00000
   F5  F-1 0.16250 -0.02470 0.63280 1.46000 1.00000
   F6  F-1 0.16430 0.43770 0.38140 1.46000 1.00000
   F7  F-1 0.23570 0.46690 0.62290 1.46000 1.00000
   F8  F-1 0.57860 0.59440 0.88210 1.46000 1.00000
   F9  F-1 0.91320 0.64040 0.22600 1.46000 1.00000
  F10  F-1 0.74030 0.02170 0.23070 1.46000 1.00000
  F11  F-1 0.75510 0.03340 0.62590 1.46000 1.00000
  F12  F-1 0.07480 0.27900 0.53980 1.46000 1.00000
Na2Ca3Al2F14
  6  3.256 0.10656 0.000020961 10.24858 10.24858 10.24858 90.0000 90.0000 90.0000 83.5783 0 1001 14.0000 0 0 0 0 0.4000 0 0.78936 1.00000 1.00000 0 0 0 0 0 0 0 0 0
  Ca1 Ca+2 0.46670 0.00000 0.25000 0.70000 1.00000
  Al1 Al+3 0.24820 0.24820 0.24820 1.49995 1.00000
  Na1 Na+1 0.08470 0.08470 0.08470 1.49998 1.00000
   F1  F-1 0.13870 0.30620 0.12060 1.49999 1.00000
   F2  F-1 0.36400 0.36270 0.18730 1.49999 1.00000
   F3  F-1 0.46140 0.46140 0.46140 1.49999 1.00000
Fluorite
  2  2.438 0.02824 0.000644211 5.46630 5.46630 5.46630 90.0000 90.0000 90.0000 177.4193 0 1001 14.0000 0 0 0 0 0.3227 0 1.00000 1.00000 1.00000 0 0 0 0 0 0 0 0 0
  Ca1 Ca+2 0.00000 0.00000 0.00000 0.57000 1.00000
   F1  F-1 0.25000 0.25000 0.25000 0.81000 1.00000
Weberite
  7  0.718 0.14685 0.000020331 7.07200 10.01725 7.29000 90.0000 90.0000 90.0000 150.0000 0 1001 14.0000 0 0 0 0 0.3500 0 0.90000 1.00000 1.00000 0 0 0 0 0 0 0 0 0
  Na1 Na+1 0.25000 0.25000 0.75000 1.00000 1.00000
  Na2 Na+1 0.00000 0.00000 0.00000 1.00000 1.00000
  Mg1 Mg+2 0.25000 0.25000 0.25000 1.00000 1.00000
  Al1 Al+3 0.00000 0.00000 0.50000 1.00000 1.00000
   F1  F-1 0.00000 0.25000 0.13620 1.00000 1.00000
   F2  F-1 0.00000 0.41440 0.72130 1.00000 1.00000
   F3  F-1 0.18450 0.38740 0.43040 1.00000 1.00000
Neighborite
  4  0.245 0.10440 0.000035048 5.48800 7.66500 5.36000 90.0000 90.0000 90.0000 349.9999 0 1001 14.0000 0 0 0 0 0.3000 0 1.00000 1.00000 1.00000 0 0 0 0 0 0 0 0 0
  Na1 Na+1 0.03975 0.25000 0.48800 1.76232 1.00000
  Mg1 Mg+2 0.00000 0.00000 0.00000 0.77457 1.00000
   F1  F-1 0.45470 0.25000 0.58705 3.75440 1.00000
   F2  F-1 0.29105 0.04897 0.21265 1.37148 1.00000
Elpasolite
  4  0.210 0.05069 0.000005492 8.10326 8.10326 8.10326 90.0000 90.0000 90.0000 60.0000 0 1001 14.0000 0 0 0 0 0.3096 0 1.00000 1.00000 1.00000 0 0 0 0 0 0 0 0 0
    K    K 0.25000 0.25000 0.25000 1.22383 1.00000
   Na   Na 0.50000 0.50000 0.50000 0.84484 1.00000
   Al   Al 0.00000 0.00000 0.00000 0.58428 1.00000
    F    F 0.22250 0.00000 0.00000 1.27910 1.00000
K1.58Al11O17
 11  0.000 0.06815 0.000000000 5.58500 5.58500 33.93755 90.0000 90.0000 120.0000 149.9999 0 1001 14.0000 0 0 0 0 0.0017 0 1.00000 1.00000 1.00000 0 0 0 0 0 0 0 0 0
  Al1   Al 0.16712 -0.16712 0.92980 1.00000 1.00000
  Al2   Al 0.00000 0.00000 0.34988 1.00000 1.00000
  Al3   Al 0.00000 0.00000 0.44935 1.00000 1.00000
  Al4   Al 0.00000 0.00000 0.00000 1.00000 1.00000
   O1    O 0.16419 -0.16419 0.23615 1.00000 1.00000
   O2    O 0.15396 -0.15396 0.03384 1.00000 1.00000
   O3    O 0.00000 0.00000 0.09512 1.00000 1.00000
   O4    O 0.00000 0.00000 0.29520 1.00000 1.00000
   O5    O 0.00000 0.00000 0.50000 1.00000 1.00000
   K1    K 0.00000 0.00000 -0.17086 1.00000 0.31000
   K2    K 0.08717 -0.08717 -0.16784 1.00000 0.16000
Villiaumite
  2  0.000 0.05972 0.000000000 4.63300 4.63300 4.63300 90.0000 90.0000 90.0000 90.0000 0 1001 14.0000 0 0 0 0 0.3800 0 1.00000 1.00000 1.00000 0 0 0 0 0 0 0 0 0
   Na   Na 0.00000 0.00000 0.00000 1.00000 1.00000
    F    F 0.50000 0.50000 0.50000 1.00000 1.00000
