Repository: VladimirStanovov/DiffractNet

# DiffractNet
Source code for applying neural networks to x-ray diffraction data

File: NN_QPA_OSO/XRD_Data/ParamAnalysisData/Бр1503_251220.txt
SRfactor SZero SDispl STransp + C Wght ESU SF A B C Alpha Beta Gamma NA NB NC P1 P2 P3 U V W Z hh kk ll hk hl kl s1 s2 s3 s4 s5 s6
 5.877 0.01495 0.00000 0
alpha-Al2O3
  2  0.813 0.10494 0.000070491 4.77000 4.77000 13.02785 90.0000 90.0000 120.0000 45.0001 0 1001 14.0000 0 0 0 0 0.3500 0 1.00000 1.00000 1.00000 0 0 0 0 0 0 0 0 0
  Al1 Al+3 0.00000 0.00000 0.35231 0.41294 1.00000
   O1  O-2 0.69360 0.00000 0.25000 0.46190 1.00000
gamma-Al2O3
  4  2.313 0.11232 0.000058272 7.91353 7.91353 7.91353 90.0000 90.0000 90.0000 45.0851 0 1001 14.0000 0 0 0 0 0.0064 0 1.00000 1.00000 1.00000 0 0 0 0 0 0 0 0 0
   O1    O 0.25470 0.25470 0.25470 1.00000 1.00000
  Al1   Al 0.50000 0.50000 0.50000 0.50000 0.58000
  Al2   Al 0.12500 0.12500 0.12500 0.50000 0.84000
  Al3   Al 0.02720 0.02720 0.02720 0.50000 0.17000
Cryolite
  6 63.166 0.30501 0.008708067 5.41081 5.59135 9.46068 90.0000 124.7495 90.0000 193.5886 0 1001 14.0000 0 0 0 0 0.3252 0 1.01524 1.00000 1.00000 0 0 0 0 0 0 0 0 0
  Na1 Na+1 0.50000 0.00000 0.50000 1.75000 1.00000
  Al1 Al+3 0.00000 0.00000 0.00000 0.85000 1.00000
  Na2 Na+1 0.26914 0.44970 0.25517 1.76000 1.00000
   F1  F-1 0.11675 0.04488 0.21768 1.35000 1.00000
   F2  F-1 0.22502 0.73297 0.06060 1.20000 1.00000
   F3  F-1 0.31774 0.17520 0.04756 1.40000 1.00000
Chiolite
  7 17.213 0.21408 0.000493436 7.03544 7.03544 10.38581 90.0000 90.0000 90.0000 109.9641 0 1001 14.0000 0 0 0 0 0.4000 0 0.96291 1.00000 1.00000 0 0 0 0 0 0 0 0 0
  Na1 Na+1 0.00000 0.00000 0.50000 1.55000 1.00000
  Na2 Na+1 0.27700 0.77700 0.25000 1.70000 1.00000
  Al1 Al+3 0.00000 0.00000 0.00000 1.40000 1.00000
  Al2 Al+3 0.00000 0.50000 0.00000 0.88000 1.00000
   F1  F-1 0.00000 0.00000 0.17122 1.70000 1.00000
   F2  F-1 0.06212 0.24892 0.00000 1.70000 1.00000
   F3  F-1 0.17672 0.53772 0.11914 1.50000 1.00000
NaCa(AlF6)
 18  1.649 0.19617 0.000014947 8.79500 5.15530 20.30000 90.0000 91.4948 90.0000 30.0002 0 1001 14.0000 0 0 0 0 0.4000 0 1.00000 1.00000 1.00000 0 0 0 0 0 0 0 0 0
  Na1 Na+1 0.98680 0.24430 0.16810 2.20000 1.00000
  Na2 Na+1 0.97810 0.28340 0.45130 2.20000 1.00000
  Ca1 Ca+2 0.63030 0.24750 0.31416 0.85000 1.00000
  Ca2 Ca+2 0.62570 0.33017 0.57230 0.85000 1.00000
  Al1 Al+3 0.24880 0.24610 0.32890 1.67000 1.00000
  Al2 Al+3 0.26280 0.18030 0.55880 1.67000 1.00000
   F1  F-1 0.62900 0.62610 0.47770 1.46000 1.00000
   F2  F-1 0.58630 0.61370 0.63970 1.46000 1.00000
   F3  F-1 0.73380 0.08270 0.48240 1.46000 1.00000
   F4  F-1 0.38090 0.10030 0.26260 1.46000 1.00000
   F5  F-1 0.16250 -0.02470 0.63280 1.46000 1.00000
   F6  F-1 0.16430 0.43770 0.38140 1.46000 1.00000
   F7  F-1 0.23570 0.46690 0.62290 1.46000 1.00000
   F8  F-1 0.57860 0.59440 0.88210 1.46000 1.00000
   F9  F-1 0.91320 0.64040 0.22600 1.46000 1.00000
  F10  F-1 0.74030 0.02170 0.23070 1.46000 1.00000
  F11  F-1 0.75510 0.03340 0.62590 1.46000 1.00000
  F12  F-1 0.07480 0.27900 0.53980 1.46000 1.00000
Na2Ca3Al2F14
  6 12.993 0.14674 0.000084464 10.24985 10.24985 10.24985 90.0000 90.0000 90.0000 97.3620 0 1001 14.0000 0 0 0 0 0.4000 0 0.80739 1.00000 1.00000 0 0 0 0 0 0 0 0 0
  Ca1 Ca+2 0.46670 0.00000 0.25000 1.19511 1.00000
  Al1 Al+3 0.24820 0.24820 0.24820 0.87029 1.00000
  Na1 Na+1 0.08470 0.08470 0.08470 1.50000 1.00000
   F1  F-1 0.13870 0.30620 0.12060 1.50000 1.00000
   F2  F-1 0.36400 0.36270 0.18730 1.50000 1.00000
   F3  F-1 0.46140 0.46140 0.46140 1.50000 1.00000
Fluorite
  2  0.232 0.03701 0.000061947 5.46900 5.46900 5.46900 90.0000 90.0000 90.0000 60.0000 0 1001 14.0000 0 0 0 0 0.3800 0 1.00000 1.00000 1.00000 0 0 0 0 0 0 0 0 0
  Ca1 Ca+2 0.00000 0.00000 0.00000 0.57000 1.00000
   F1  F-1 0.25000 0.25000 0.25000 0.81000 1.00000
Weberite
  7  1.590 0.17151 0.000045623 7.07200 9.99299 7.29000 90.0000 90.0000 90.0000 150.9443 0 1001 14.0000 0 0 0 0 0.3500 0 0.90000 1.00000 1.00000 0 0 0 0 0 0 0 0 0
  Na1 Na+1 0.25000 0.25000 0.75000 1.00000 1.00000
  Na2 Na+1 0.00000 0.00000 0.00000 1.00000 1.00000
  Mg1 Mg+2 0.25000 0.25000 0.25000 1.00000 1.00000
  Al1 Al+3 0.00000 0.00000 0.50000 1.00000 1.00000
   F1  F-1 0.00000 0.25000 0.13620 1.00000 1.00000
   F2  F-1 0.00000 0.41440 0.72130 1.00000 1.00000
   F3  F-1 0.18450 0.38740 0.43040 1.00000 1.00000
Neighborite
  4  0.000 0.15867 0.000000000 5.48800 7.69000 5.36000 90.0000 90.0000 90.0000 100.0001 0 1001 14.0000 0 0 0 0 0.3000 0 1.00000 1.00000 1.00000 0 0 0 0 0 0 0 0 0
  Na1 Na+1 0.03975 0.25000 0.48800 1.76232 1.00000
  Mg1 Mg+2 0.00000 0.00000 0.00000 0.77457 1.00000
   F1  F-1 0.45470 0.25000 0.58705 3.75440 1.00000
   F2  F-1 0.29105 0.04897 0.21265 1.37148 1.00000
Elpasolite
  4  0.000 0.06227 0.000000000 8.09500 8.09500 8.09500 90.0000 90.0000 90.0000 60.0001 0 1001 14.0000 0 0 0 0 0.4000 0 1.00000 1.00000 1.00000 0 0 0 0 0 0 0 0 0
    K    K 0.25000 0.25000 0.25000 1.22383 1.00000
   Na   Na 0.50000 0.50000 0.50000 0.84484 1.00000
   Al   Al 0.00000 0.00000 0.00000 0.58428 1.00000
    F    F 0.22250 0.00000 0.00000 1.27910 1.00000
K1.58Al11O17
 11  0.030 0.07777 0.000000235 5.60180 5.60180 33.89001 90.0000 90.0000 120.0000 150.0000 0 1001 14.0000 0 0 0 0 0.0010 0 1.00000 1.00000 1.00000 0 0 0 0 0 0 0 0 0
  Al1   Al 0.16712 -0.16712 0.92980 1.00000 1.00000
  Al2   Al 0.00000 0.00000 0.34988 1.00000 1.00000
  Al3   Al 0.00000 0.00000 0.44935 1.00000 1.00000
  Al4   Al 0.00000 0.00000 0.00000 1.00000 1.00000
   O1    O 0.16419 -0.16419 0.23615 1.00000 1.00000
   O2    O 0.15396 -0.15396 0.03384 1.00000 1.00000
   O3    O 0.00000 0.00000 0.09512 1.00000 1.00000
   O4    O 0.00000 0.00000 0.29520 1.00000 1.00000
   O5    O 0.00000 0.00000 0.50000 1.00000 1.00000
   K1    K 0.00000 0.00000 -0.17086 1.00000 0.31000
   K2    K 0.08717 -0.08717 -0.16784 1.00000 0.16000
Villiaumite
  2  0.000 0.06616 0.000000000 4.64000 4.64000 4.64000 90.0000 90.0000 90.0000 90.0000 0 1001 14.0000 0 0 0 0 0.3800 0 1.00000 1.00000 1.00000 0 0 0 0 0 0 0 0 0
   Na   Na 0.00000 0.00000 0.00000 1.00000 1.00000
    F    F 0.50000 0.50000 0.50000 1.00000 1.00000

File: NN_QPA_OSO/XRD_Data/ParamAnalysisData/Бр1525_251220.txt
SRfactor SZero SDispl STransp + C Wght ESU SF A B C Alpha Beta Gamma NA NB NC P1 P2 P3 U V W Z hh kk ll hk hl kl s1 s2 s3 s4 s5 s6
 5.730 0.02346 0.00000 0
alpha-Al2O3
  2  0.889 0.10054 0.000075642 4.76637 4.76637 13.04782 90.0000 90.0000 120.0000 45.0005 0 1001 14.0000 0 0 0 0 0.3500 0 1.00000 1.00000 1.00000 0 0 0 0 0 0 0 0 0
  Al1 Al+3 0.00000 0.00000 0.35231 0.41294 1.00000
   O1  O-2 0.69360 0.00000 0.25000 0.46190 1.00000
gamma-Al2O3
  4  2.147 0.11049 0.000053065 7.91660 7.91660 7.91660 90.0000 90.0000 90.0000 55.8880 0 1001 14.0000 0 0 0 0 0.0955 0 1.00000 1.00000 1.00000 0 0 0 0 0 0 0 0 0
   O1    O 0.25470 0.25470 0.25470 1.00000 1.00000
  Al1   Al 0.50000 0.50000 0.50000 0.50000 0.58000
  Al2   Al 0.12500 0.12500 0.12500 0.50000 0.84000
  Al3   Al 0.02720 0.02720 0.02720 0.50000 0.17000
Cryolite
  6 65.487 0.30418 0.008863928 5.41163 5.59166 9.46208 90.0000 124.7508 90.0000 209.4511 0 1001 14.0000 0 0 0 0 0.2975 0 1.00791 1.00000 1.00000 0 0 0 0 0 0 0 0 0
  Na1 Na+1 0.50000 0.00000 0.50000 1.75000 1.00000
  Al1 Al+3 0.00000 0.00000 0.00000 0.85000 1.00000
  Na2 Na+1 0.26834 0.44944 0.25532 1.76000 1.00000
   F1  F-1 0.11540 0.04484 0.21847 1.35000 1.00000
   F2  F-1 0.22237 0.73258 0.06025 1.20000 1.00000
   F3  F-1 0.31669 0.17416 0.04762 1.40000 1.00000
Chiolite
  7 13.575 0.22823 0.000381427 7.04626 7.04626 10.37527 90.0000 90.0000 90.0000 83.0870 0 1001 14.0000 0 0 0 0 0.4000 0 0.93901 1.00000 1.00000 0 0 0 0 0 0 0 0 0
  Na1 Na+1 0.00000 0.00000 0.50000 1.55000 1.00000
  Na2 Na+1 0.27700 0.77700 0.25000 1.70000 1.00000
  Al1 Al+3 0.00000 0.00000 0.00000 1.40000 1.00000
  Al2 Al+3 0.00000 0.50000 0.00000 0.88000 1.00000
   F1  F-1 0.00000 0.00000 0.17045 1.70000 1.00000
   F2  F-1 0.06192 0.24851 0.00000 1.70000 1.00000
   F3  F-1 0.17632 0.53359 0.12100 1.50000 1.00000
NaCa(AlF6)
 18  2.495 0.16369 0.000022170 8.78398 5.15533 20.35803 90.0000 91.1824 90.0000 33.2913 0 1001 14.0000 0 0 0 0 0.2485 0 1.00000 1.00000 1.00000 0 0 0 0 0 0 0 0 0
  Na1 Na+1 0.98680 0.24430 0.16810 2.20000 1.00000
  Na2 Na+1 0.97810 0.26340 0.43414 2.20000 1.00000
  Ca1 Ca+2 0.63030 0.24750 0.31720 0.85000 1.00000
  Ca2 Ca+2 0.62570 0.31190 0.57230 0.85000 1.00000
  Al1 Al+3 0.26879 0.24610 0.32232 1.67000 1.00000
  Al2 Al+3 0.25648 0.20030 0.55880 1.67000 1.00000
   F1  F-1 0.62900 0.62610 0.47770 1.46000 1.00000
   F2  F-1 0.58630 0.61370 0.63970 1.46000 1.00000
   F3  F-1 0.73380 0.08270 0.48240 1.46000 1.00000
   F4  F-1 0.38090 0.10030 0.26260 1.46000 1.00000
   F5  F-1 0.16250 -0.02470 0.63280 1.46000 1.00000
   F6  F-1 0.16430 0.43770 0.38140 1.46000 1.00000
   F7  F-1 0.23570 0.46690 0.62290 1.46000 1.00000
   F8  F-1 0.57860 0.59440 0.88210 1.46000 1.00000
   F9  F-1 0.91320 0.64040 0.22600 1.46000 1.00000
  F10  F-1 0.74030 0.02170 0.23070 1.46000 1.00000
  F11  F-1 0.75510 0.03340 0.62590 1.46000 1.00000
  F12  F-1 0.07480 0.27900 0.53980 1.46000 1.00000
Na2Ca3Al2F14
  6 13.681 0.14062 0.000087364 10.24933 10.24933 10.24933 90.0000 90.0000 90.0000 102.1782 0 1001 14.0000 0 0 0 0 0.4000 0 0.80971 1.00000 1.00000 0 0 0 0 0 0 0 0 0
  Ca1 Ca+2 0.46670 0.00000 0.25000 1.36532 1.00000
  Al1 Al+3 0.24820 0.24820 0.24820 0.94771 1.00000
  Na1 Na+1 0.08470 0.08470 0.08470 1.49992 1.00000
   F1  F-1 0.13870 0.30620 0.12060 1.32695 1.00000
   F2  F-1 0.36400 0.36270 0.18730 1.48596 1.00000
   F3  F-1 0.46140 0.46140 0.46140 1.49999 1.00000
Fluorite
  2  0.175 0.03301 0.000045915 5.46900 5.46900 5.46900 90.0000 90.0000 90.0000 60.3723 0 1001 14.0000 0 0 0 0 0.3800 0 1.00000 1.00000 1.00000 0 0 0 0 0 0 0 0 0
  Ca1 Ca+2 0.00000 0.00000 0.00000 0.57000 1.00000
   F1  F-1 0.25000 0.25000 0.25000 0.81000 1.00000
Weberite
  7  1.510 0.17643 0.000042513 7.07200 10.00075 7.29000 90.0000 90.0000 90.0000 150.0000 0 1001 14.0000 0 0 0 0 0.3500 0 0.90000 1.00000 1.00000 0 0 0 0 0 0 0 0 0
  Na1 Na+1 0.25000 0.25000 0.75000 1.00000 1.00000
  Na2 Na+1 0.00000 0.00000 0.00000 1.00000 1.00000
  Mg1 Mg+2 0.25000 0.25000 0.25000 1.00000 1.00000
  Al1 Al+3 0.00000 0.00000 0.50000 1.00000 1.00000
   F1  F-1 0.00000 0.25000 0.13620 1.00000 1.00000
   F2  F-1 0.00000 0.41440 0.72130 1.00000 1.00000
   F3  F-1 0.18450 0.38740 0.43040 1.00000 1.00000
Neighborite
  4  0.000 0.15164 0.000000000 5.50000 7.69000 5.36000 90.0000 90.0000 90.0000 100.0005 0 1001 14.0000 0 0 0 0 0.3000 0 1.00000 1.00000 1.00000 0 0 0 0 0 0 0 0 0
  Na1 Na+1 0.03975 0.25000 0.48800 1.76232 1.00000
  Mg1 Mg+2 0.00000 0.00000 0.00000 0.77457 1.00000
   F1  F-1 0.45470 0.25000 0.58705 3.75440 1.00000
   F2  F-1 0.29105 0.04897 0.21265 1.37148 1.00000
Elpasolite
  4  0.000 0.06005 0.000000000 8.11200 8.11200 8.11200 90.0000 90.0000 90.0000 60.0003 0 1001 14.0000 0 0 0 0 0.4000 0 1.00000 1.00000 1.00000 0 0 0 0 0 0 0 0 0
    K    K 0.25000 0.25000 0.25000 1.22383 1.00000
   Na   Na 0.50000 0.50000 0.50000 0.84484 1.00000
   Al   Al 0.00000 0.00000 0.00000 0.58428 1.00000
    F    F 0.22250 0.00000 0.00000 1.27910 1.00000
K1.58Al11O17
 11  0.041 0.07480 0.000000311 5.61020 5.61020 33.94812 90.0000 90.0000 120.0000 150.0000 0 1001 14.0000 0 0 0 0 0.0010 0 1.00000 1.00000 1.00000 0 0 0 0 0 0 0 0 0
  Al1   Al 0.16712 -0.16712 0.92980 1.00000 1.00000
  Al2   Al 0.00000 0.00000 0.34988 1.00000 1.00000
  Al3   Al 0.00000 0.00000 0.44935 1.00000 1.00000
  Al4   Al 0.00000 0.00000 0.00000 1.00000 1.00000
   O1    O 0.16419 -0.16419 0.23615 1.00000 1.00000
   O2    O 0.15396 -0.15396 0.03384 1.00000 1.00000
   O3    O 0.00000 0.00000 0.09512 1.00000 1.00000
   O4    O 0.00000 0.00000 0.29520 1.00000 1.00000
   O5    O 0.00000 0.00000 0.50000 1.00000 1.00000
   K1    K 0.00000 0.00000 -0.17086 1.00000 0.31000
   K2    K 0.08717 -0.08717 -0.16784 1.00000 0.16000
Villiaumite
  2  0.000 0.03163 0.000000000 4.64000 4.64000 4.64000 90.0000 90.0000 90.0000 169.9951 0 1001 14.0000 0 0 0 0 0.0010 0 1.00000 1.00000 1.00000 0 0 0 0 0 0 0 0 0
   Na   Na 0.00000 0.00000 0.00000 1.00000 1.00000
    F    F 0.50000 0.50000 0.50000 1.00000 1.00000

File: NN_QPA_OSO/XRD_Data/ParamAnalysisData/Бр1566_281220.txt
SRfactor SZero SDispl STransp + C Wght ESU SF A B C Alpha Beta Gamma NA NB NC P1 P2 P3 U V W Z hh kk ll hk hl kl s1 s2 s3 s4 s5 s6
 6.000 0.02637 0.00000 0
alpha-Al2O3
  2  0.710 0.11207 0.000059253 4.77000 4.77000 13.00704 90.0000 90.0000 120.0000 45.0000 0 1001 14.0000 0 0 0 0 0.3500 0 1.00000 1.00000 1.00000 0 0 0 0 0 0 0 0 0
  Al1 Al+3 0.00000 0.00000 0.35231 0.41294 1.00000
   O1  O-2 0.69360 0.00000 0.25000 0.46190 1.00000
gamma-Al2O3
  4  3.911 0.15245 0.000094479 7.91971 7.91971 7.91971 90.0000 90.0000 90.0000 47.8196 0 1001 14.0000 0 0 0 0 0.2749 0 1.00000 1.00000 1.00000 0 0 0 0 0 0 0 0 0
   O1    O 0.25470 0.25470 0.25470 1.00000 1.00000
  Al1   Al 0.50000 0.50000 0.50000 0.50000 0.58000
  Al2   Al 0.12500 0.12500 0.12500 0.50000 0.84000
  Al3   Al 0.02720 0.02720 0.02720 0.50000 0.17000
Cryolite
  6 71.016 0.35289 0.009406474 5.41175 5.59221 9.46171 90.0000 124.7456 90.0000 179.3896 0 1001 14.0000 0 0 0 0 0.3468 0 1.00379 1.00000 1.00000 0 0 0 0 0 0 0 0 0
  Na1 Na+1 0.50000 0.00000 0.50000 1.75000 1.00000
  Al1 Al+3 0.00000 0.00000 0.00000 0.85000 1.00000
  Na2 Na+1 0.26724 0.44966 0.25421 1.76000 1.00000
   F1  F-1 0.11635 0.04432 0.21843 1.35000 1.00000
   F2  F-1 0.22506 0.73260 0.06149 1.20000 1.00000
   F3  F-1 0.31588 0.17316 0.04578 1.40000 1.00000
Chiolite
  7  5.873 0.25953 0.000161027 7.06000 7.06000 10.36606 90.0000 90.0000 90.0000 80.0000 0 1001 14.0000 0 0 0 0 0.4000 0 0.93964 1.00000 1.00000 0 0 0 0 0 0 0 0 0
  Na1 Na+1 0.00000 0.00000 0.50000 1.55000 1.00000
  Na2 Na+1 0.27700 0.77700 0.25000 1.70000 1.00000
  Al1 Al+3 0.00000 0.00000 0.00000 1.40000 1.00000
  Al2 Al+3 0.00000 0.50000 0.00000 0.88000 1.00000
   F1  F-1 0.00000 0.00000 0.17637 1.70000 1.00000
   F2  F-1 0.05951 0.24500 0.00000 1.70000 1.00000
   F3  F-1 0.17810 0.53200 0.12100 1.50000 1.00000
NaCa(AlF6)
 18  6.690 0.13303 0.000058068 8.75981 5.17662 20.37249 90.0000 91.2802 90.0000 77.9332 0 1001 14.0000 0 0 0 0 0.3684 0 1.00000 1.00000 1.00000 0 0 0 0 0 0 0 0 0
  Na1 Na+1 0.97163 0.24430 0.18810 2.20000 1.00000
  Na2 Na+1 0.97810 0.26915 0.43575 2.20000 1.00000
  Ca1 Ca+2 0.63030 0.24750 0.31297 0.85000 1.00000
  Ca2 Ca+2 0.62570 0.31965 0.56716 0.85000 1.00000
  Al1 Al+3 0.26880 0.24610 0.32153 1.67000 1.00000
  Al2 Al+3 0.24280 0.20030 0.57777 1.67000 1.00000
   F1  F-1 0.62900 0.62610 0.47770 1.46000 1.00000
   F2  F-1 0.58630 0.61370 0.63970 1.46000 1.00000
   F3  F-1 0.73380 0.08270 0.48240 1.46000 1.00000
   F4  F-1 0.38090 0.10030 0.26260 1.46000 1.00000
   F5  F-1 0.16250 -0.02470 0.63280 1.46000 1.00000
   F6  F-1 0.16430 0.43770 0.38140 1.46000 1.00000
   F7  F-1 0.23570 0.46690 0.62290 1.46000 1.00000
   F8  F-1 0.57860 0.59440 0.88210 1.46000 1.00000
   F9  F-1 0.91320 0.64040 0.22600 1.46000 1.00000
  F10  F-1 0.74030 0.02170 0.23070 1.46000 1.00000
  F11  F-1 0.75510 0.03340 0.62590 1.46000 1.00000
  F12  F-1 0.07480 0.27900 0.53980 1.46000 1.00000
Na2Ca3Al2F14
  6 10.149 0.15812 0.000063472 10.24711 10.24711 10.24711 90.0000 90.0000 90.0000 68.2386 0 1001 14.0000 0 0 0 0 0.4000 0 0.83482 1.00000 1.00000 0 0 0 0 0 0 0 0 0
  Ca1 Ca+2 0.46670 0.00000 0.25000 1.50000 1.00000
  Al1 Al+3 0.24820 0.24820 0.24820 0.83707 1.00000
  Na1 Na+1 0.08470 0.08470 0.08470 1.50000 1.00000
   F1  F-1 0.13870 0.30620 0.12060 1.50000 1.00000
   F2  F-1 0.36400 0.36270 0.18730 1.50000 1.00000
   F3  F-1 0.46140 0.46140 0.46140 1.50000 1.00000
Fluorite
  2  0.154 0.03152 0.000039357 5.46900 5.46900 5.46900 90.0000 90.0000 90.0000 60.0000 0 1001 14.0000 0 0 0 0 0.3800 0 1.00000 1.00000 1.00000 0 0 0 0 0 0 0 0 0
  Ca1 Ca+2 0.00000 0.00000 0.00000 0.57000 1.00000
   F1  F-1 0.25000 0.25000 0.25000 0.81000 1.00000
Weberite
  7  1.492 0.18343 0.000041049 7.07200 10.01985 7.29000 90.0000 90.0000 90.0000 150.0000 0 1001 14.0000 0 0 0 0 0.3500 0 0.90000 1.00000 1.00000 0 0 0 0 0 0 0 0 0
  Na1 Na+1 0.25000 0.25000 0.75000 1.00000 1.00000
  Na2 Na+1 0.00000 0.00000 0.00000 1.00000 1.00000
  Mg1 Mg+2 0.25000 0.25000 0.25000 1.00000 1.00000
  Al1 Al+3 0.00000 0.00000 0.50000 1.00000 1.00000
   F1  F-1 0.00000 0.25000 0.13620 1.00000 1.00000
   F2  F-1 0.00000 0.41440 0.72130 1.00000 1.00000
   F3  F-1 0.18450 0.38740 0.43040 1.00000 1.00000
Neighborite
  4  0.000 0.14184 0.000000000 5.48800 7.66500 5.36000 90.0000 90.0000 90.0000 100.0000 0 1001 14.0000 0 0 0 0 0.3000 0 1.00000 1.00000 1.00000 0 0 0 0 0 0 0 0 0
  Na1 Na+1 0.03975 0.25000 0.48800 1.76232 1.00000
  Mg1 Mg+2 0.00000 0.00000 0.00000 0.77457 1.00000
   F1  F-1 0.45470 0.25000 0.58705 3.75440 1.00000
   F2  F-1 0.29105 0.04897 0.21265 1.37148 1.00000
Elpasolite
  4  0.000 0.02397 0.000000000 8.09500 8.09500 8.09500 90.0000 90.0000 90.0000 200.0000 0 1001 14.0000 0 0 0 0 0.0010 0 1.00000 1.00000 1.00000 0 0 0 0 0 0 0 0 0
    K    K 0.25000 0.25000 0.25000 1.22383 1.00000
   Na   Na 0.50000 0.50000 0.50000 0.84484 1.00000
   Al   Al 0.00000 0.00000 0.00000 0.58428 1.00000
    F    F 0.22250 0.00000 0.00000 1.27910 1.00000
K1.58Al11O17
 11  0.000 0.14787 0.000000000 5.58500 5.58500 33.89000 90.0000 90.0000 120.0000 45.0000 0 1001 14.0000 0 0 0 0 0.1591 0 1.00000 1.00000 1.00000 0 0 0 0 0 0 0 0 0
  Al1   Al 0.16712 -0.16712 0.92980 1.00000 1.00000
  Al2   Al 0.00000 0.00000 0.34988 1.00000 1.00000
  Al3   Al 0.00000 0.00000 0.44935 1.00000 1.00000
  Al4   Al 0.00000 0.00000 0.00000 1.00000 1.00000
   O1    O 0.16419 -0.16419 0.23615 1.00000 1.00000
   O2    O 0.15396 -0.15396 0.03384 1.00000 1.00000
   O3    O 0.00000 0.00000 0.09512 1.00000 1.00000
   O4    O 0.00000 0.00000 0.29520 1.00000 1.00000
   O5    O 0.00000 0.00000 0.50000 1.00000 1.00000
   K1    K 0.00000 0.00000 -0.17086 1.00000 0.31000
   K2    K 0.08717 -0.08717 -0.16784 1.00000 0.16000
Villiaumite
  2  0.006 0.03392 0.000004451 4.63427 4.63427 4.63427 90.0000 90.0000 90.0000 170.0000 0 1001 14.0000 0 0 0 0 0.0010 0 1.00000 1.00000 1.00000 0 0 0 0 0 0 0 0 0
   Na   Na 0.00000 0.00000 0.00000 1.00000 1.00000
    F    F 0.50000 0.50000 0.50000 1.00000 1.00000

File: NN_QPA_OSO/XRD_Data/ParamAnalysisData/Бр1648_291220.txt
SRfactor SZero SDispl STransp + C Wght ESU SF A B C Alpha Beta Gamma NA NB NC P1 P2 P3 U V W Z hh kk ll hk hl kl s1 s2 s3 s4 s5 s6
 5.371 0.00763 0.00000 0
alpha-Al2O3
  2  0.956 0.08046 0.000081198 4.76158 4.76158 13.02429 90.0000 90.0000 120.0000 45.0006 0 1001 14.0000 0 0 0 0 0.0396 0 1.00000 1.00000 1.00000 0 0 0 0 0 0 0 0 0
  Al1 Al+3 0.00000 0.00000 0.35231 0.41294 1.00000
   O1  O-2 0.69360 0.00000 0.25000 0.46190 1.00000
gamma-Al2O3
  4  4.424 0.13149 0.000108679 7.91733 7.91733 7.91733 90.0000 90.0000 90.0000 45.0000 0 1001 14.0000 0 0 0 0 0.3500 0 1.00000 1.00000 1.00000 0 0 0 0 0 0 0 0 0
   O1    O 0.25470 0.25470 0.25470 1.00000 1.00000
  Al1   Al 0.50000 0.50000 0.50000 0.50000 0.58000
  Al2   Al 0.12500 0.12500 0.12500 0.50000 0.84000
  Al3   Al 0.02720 0.02720 0.02720 0.50000 0.17000
Cryolite
  6 75.848 0.30311 0.010208488 5.41119 5.59179 9.46065 90.0000 124.7417 90.0000 234.3434 0 1001 14.0000 0 0 0 0 0.3755 0 1.00898 1.00000 1.00000 0 0 0 0 0 0 0 0 0
  Na1 Na+1 0.50000 0.00000 0.50000 1.75000 1.00000
  Al1 Al+3 0.00000 0.00000 0.00000 0.85000 1.00000
  Na2 Na+1 0.26625 0.45009 0.25246 1.76000 1.00000
   F1  F-1 0.11740 0.04415 0.21863 1.35000 1.00000
   F2  F-1 0.22900 0.73323 0.06270 1.20000 1.00000
   F3  F-1 0.31783 0.17281 0.04591 1.40000 1.00000
Chiolite
  7  1.322 0.22292 0.000036737 7.06000 7.06000 10.39084 90.0000 90.0000 90.0000 80.0001 0 1001 14.0000 0 0 0 0 0.4000 0 0.98671 1.00000 1.00000 0 0 0 0 0 0 0 0 0
  Na1 Na+1 0.00000 0.00000 0.50000 1.55000 1.00000
  Na2 Na+1 0.27700 0.77700 0.25000 1.70000 1.00000
  Al1 Al+3 0.00000 0.00000 0.00000 1.40000 1.00000
  Al2 Al+3 0.00000 0.50000 0.00000 0.88000 1.00000
   F1  F-1 0.00000 0.00000 0.17000 1.70000 1.00000
   F2  F-1 0.06400 0.24500 0.00000 1.70000 1.00000
   F3  F-1 0.18193 0.53200 0.12100 1.50000 1.00000
NaCa(AlF6)
 18 14.296 0.11627 0.000126097 8.74221 5.18508 20.37464 90.0000 91.3380 90.0000 128.1086 0 1001 14.0000 0 0 0 0 0.4000 0 1.00000 1.00000 1.00000 0 0 0 0 0 0 0 0 0
  Na1 Na+1 0.96680 0.24430 0.18749 2.20000 1.00000
  Na2 Na+1 0.97810 0.28340 0.43987 2.20000 1.00000
  Ca1 Ca+2 0.63240 0.24750 0.31228 0.85000 1.00000
  Ca2 Ca+2 0.63033 0.31190 0.56457 0.85000 1.00000
  Al1 Al+3 0.26312 0.24610 0.32155 1.67000 1.00000
  Al2 Al+3 0.24280 0.18627 0.57096 1.67000 1.00000
   F1  F-1 0.62900 0.62610 0.47770 1.46000 1.00000
   F2  F-1 0.58630 0.61370 0.63970 1.46000 1.00000
   F3  F-1 0.73380 0.08270 0.48240 1.46000 1.00000
   F4  F-1 0.38090 0.10030 0.26260 1.46000 1.00000
   F5  F-1 0.16250 -0.02470 0.63280 1.46000 1.00000
   F6  F-1 0.16430 0.43770 0.38140 1.46000 1.00000
   F7  F-1 0.23570 0.46690 0.62290 1.46000 1.00000
   F8  F-1 0.57860 0.59440 0.88210 1.46000 1.00000
   F9  F-1 0.91320 0.64040 0.22600 1.46000 1.00000
  F10  F-1 0.74030 0.02170 0.23070 1.46000 1.00000
  F11  F-1 0.75510 0.03340 0.62590 1.46000 1.00000
  F12  F-1 0.07480 0.27900 0.53980 1.46000 1.00000
Na2Ca3Al2F14
  6  1.854 0.11889 0.000011767 10.25018 10.25018 10.25018 90.0000 90.0000 90.0000 65.7189 0 1001 14.0000 0 0 0 0 0.4000 0 0.83912 1.00000 1.00000 0 0 0 0 0 0 0 0 0
  Ca1 Ca+2 0.46670 0.00000 0.25000 0.70000 1.00000
  Al1 Al+3 0.24820 0.24820 0.24820 1.49999 1.00000
  Na1 Na+1 0.08470 0.08470 0.08470 0.70000 1.00000
   F1  F-1 0.13870 0.30620 0.12060 0.70000 1.00000
   F2  F-1 0.36400 0.36270 0.18730 1.50000 1.00000
   F3  F-1 0.46140 0.46140 0.46140 0.70000 1.00000
Fluorite
  2  0.259 0.02797 0.000067479 5.46900 5.46900 5.46900 90.0000 90.0000 90.0000 60.0000 0 1001 14.0000 0 0 0 0 0.3800 0 1.00000 1.00000 1.00000 0 0 0 0 0 0 0 0 0
  Ca1 Ca+2 0.00000 0.00000 0.00000 0.57000 1.00000
   F1  F-1 0.25000 0.25000 0.25000 0.81000 1.00000
Weberite
  7  1.038 0.15261 0.000029025 7.07200 10.01583 7.29000 90.0000 90.0000 90.0000 150.0000 0 1001 14.0000 0 0 0 0 0.3500 0 0.90000 1.00000 1.00000 0 0 0 0 0 0 0 0 0
  Na1 Na+1 0.25000 0.25000 0.75000 1.00000 1.00000
  Na2 Na+1 0.00000 0.00000 0.00000 1.00000 1.00000
  Mg1 Mg+2 0.25000 0.25000 0.25000 1.00000 1.00000
  Al1 Al+3 0.00000 0.00000 0.50000 1.00000 1.00000
   F1  F-1 0.00000 0.25000 0.13620 1.00000 1.00000
   F2  F-1 0.00000 0.41440 0.72130 1.00000 1.00000
   F3  F-1 0.18450 0.38740 0.43040 1.00000 1.00000
Neighborite
  4  0.000 0.12906 0.000000000 5.48800 7.66500 5.36000 90.0000 90.0000 90.0000 100.0001 0 1001 14.0000 0 0 0 0 0.3000 0 1.00000 1.00000 1.00000 0 0 0 0 0 0 0 0 0
  Na1 Na+1 0.03975 0.25000 0.48800 1.76232 1.00000
  Mg1 Mg+2 0.00000 0.00000 0.00000 0.77457 1.00000
   F1  F-1 0.45470 0.25000 0.58705 3.75440 1.00000
   F2  F-1 0.29105 0.04897 0.21265 1.37148 1.00000
Elpasolite
  4  0.001 0.02157 0.000000037 8.10907 8.10907 8.10907 90.0000 90.0000 90.0000 199.9997 0 1001 14.0000 0 0 0 0 0.0010 0 1.00000 1.00000 1.00000 0 0 0 0 0 0 0 0 0
    K    K 0.25000 0.25000 0.25000 1.22383 1.00000
   Na   Na 0.50000 0.50000 0.50000 0.84484 1.00000
   Al   Al 0.00000 0.00000 0.00000 0.58428 1.00000
    F    F 0.22250 0.00000 0.00000 1.27910 1.00000
K1.58Al11O17
 11  0.001 0.07488 0.000000004 5.58500 5.58500 33.89000 90.0000 90.0000 120.0000 149.1797 0 1001 14.0000 0 0 0 0 0.0010 0 1.00000 1.00000 1.00000 0 0 0 0 0 0 0 0 0
  Al1   Al 0.16712 -0.16712 0.92980 1.00000 1.00000
  Al2   Al 0.00000 0.00000 0.34988 1.00000 1.00000
  Al3   Al 0.00000 0.00000 0.44935 1.00000 1.00000
  Al4   Al 0.00000 0.00000 0.00000 1.00000 1.00000
   O1    O 0.16419 -0.16419 0.23615 1.00000 1.00000
   O2    O 0.15396 -0.15396 0.03384 1.00000 1.00000
   O3    O 0.00000 0.00000 0.09512 1.00000 1.00000
   O4    O 0.00000 0.00000 0.29520 1.00000 1.00000
   O5    O 0.00000 0.00000 0.50000 1.00000 1.00000
   K1    K 0.00000 0.00000 -0.17086 1.00000 0.31000
   K2    K 0.08717 -0.08717 -0.16784 1.00000 0.16000
Villiaumite
  2  0.000 0.06465 0.000000000 4.64000 4.64000 4.64000 90.0000 90.0000 90.0000 90.0000 0 1001 14.0000 0 0 0 0 0.3800 0 1.00000 1.00000 1.00000 0 0 0 0 0 0 0 0 0
   Na   Na 0.00000 0.00000 0.00000 1.00000 1.00000
    F    F 0.50000 0.50000 0.50000 1.00000 1.00000

File: NN_QPA_OSO/XRD_Data/ParamAnalysisData/В506_140121.txt
SRfactor SZero SDispl STransp + C Wght ESU SF A B C Alpha Beta Gamma NA NB NC P1 P2 P3 U V W Z hh kk ll hk hl kl s1 s2 s3 s4 s5 s6
 6.167 0.01922 0.00000 0
alpha-Al2O3
  2  2.161 0.11382 0.000176342 4.76480 4.76480 13.02671 90.0000 90.0000 120.0000 45.0007 0 1001 14.0000 0 0 0 0 0.3500 0 1.00000 1.00000 1.00000 0 0 0 0 0 0 0 0 0
  Al1 Al+3 0.00000 0.00000 0.35231 0.41294 1.00000
   O1  O-2 0.69360 0.00000 0.25000 0.46190 1.00000
gamma-Al2O3
  4  2.541 0.13830 0.000060234 7.90842 7.90842 7.90842 90.0000 90.0000 90.0000 45.0590 0 1001 14.0000 0 0 0 0 0.0509 0 1.00000 1.00000 1.00000 0 0 0 0 0 0 0 0 0
   O1    O 0.25470 0.25470 0.25470 1.00000 1.00000
  Al1   Al 0.50000 0.50000 0.50000 0.50000 0.58000
  Al2   Al 0.12500 0.12500 0.12500 0.50000 0.84000
  Al3   Al 0.02720 0.02720 0.02720 0.50000 0.17000
Cryolite
  6 54.168 0.27155 0.007013069 5.41089 5.59190 9.46168 90.0000 124.7470 90.0000 166.0505 0 1001 14.0000 0 0 0 0 0.2884 0 1.00255 1.00000 1.00000 0 0 0 0 0 0 0 0 0
  Na1 Na+1 0.50000 0.00000 0.50000 1.75000 1.00000
  Al1 Al+3 0.00000 0.00000 0.00000 0.85000 1.00000
  Na2 Na+1 0.26830 0.44890 0.25467 1.76000 1.00000
   F1  F-1 0.11658 0.04674 0.21827 1.35000 1.00000
   F2  F-1 0.22349 0.73275 0.06074 1.20000 1.00000
   F3  F-1 0.31594 0.17527 0.04641 1.40000 1.00000
Chiolite
  7 21.932 0.21991 0.000591074 7.03161 7.03161 10.38890 90.0000 90.0000 90.0000 143.0924 0 1001 14.0000 0 0 0 0 0.4000 0 0.96049 1.00000 1.00000 0 0 0 0 0 0 0 0 0
  Na1 Na+1 0.00000 0.00000 0.50000 1.55000 1.00000
  Na2 Na+1 0.27700 0.77700 0.25000 1.70000 1.00000
  Al1 Al+3 0.00000 0.00000 0.00000 1.40000 1.00000
  Al2 Al+3 0.00000 0.50000 0.00000 0.88000 1.00000
   F1  F-1 0.00000 0.00000 0.17327 1.70000 1.00000
   F2  F-1 0.06132 0.24633 0.00000 1.70000 1.00000
   F3  F-1 0.17728 0.53776 0.11999 1.50000 1.00000
NaCa(AlF6)
 18  2.445 0.18815 0.000020764 8.79500 5.15527 20.35040 90.0000 91.4728 90.0000 30.0005 0 1001 14.0000 0 0 0 0 0.4000 0 1.00000 1.00000 1.00000 0 0 0 0 0 0 0 0 0
  Na1 Na+1 0.98680 0.24430 0.16875 2.20000 1.00000
  Na2 Na+1 0.97810 0.28340 0.43390 2.20000 1.00000
  Ca1 Ca+2 0.63030 0.24750 0.31905 0.85000 1.00000
  Ca2 Ca+2 0.62570 0.31190 0.57230 0.85000 1.00000
  Al1 Al+3 0.26880 0.24610 0.30890 1.67000 1.00000
  Al2 Al+3 0.26280 0.18030 0.55880 1.67000 1.00000
   F1  F-1 0.62900 0.62610 0.47770 1.46000 1.00000
   F2  F-1 0.58630 0.61370 0.63970 1.46000 1.00000
   F3  F-1 0.73380 0.08270 0.48240 1.46000 1.00000
   F4  F-1 0.38090 0.10030 0.26260 1.46000 1.00000
   F5  F-1 0.16250 -0.02470 0.63280 1.46000 1.00000
   F6  F-1 0.16430 0.43770 0.38140 1.46000 1.00000
   F7  F-1 0.23570 0.46690 0.62290 1.46000 1.00000
   F8  F-1 0.57860 0.59440 0.88210 1.46000 1.00000
   F9  F-1 0.91320 0.64040 0.22600 1.46000 1.00000
  F10  F-1 0.74030 0.02170 0.23070 1.46000 1.00000
  F11  F-1 0.75510 0.03340 0.62590 1.46000 1.00000
  F12  F-1 0.07480 0.27900 0.53980 1.46000 1.00000
Na2Ca3Al2F14
  6 15.707 0.16164 0.000095910 10.25010 10.25010 10.25010 90.0000 90.0000 90.0000 98.7144 0 1001 14.0000 0 0 0 0 0.4000 0 0.81709 1.00000 1.00000 0 0 0 0 0 0 0 0 0
  Ca1 Ca+2 0.46670 0.00000 0.25000 1.07631 1.00000
  Al1 Al+3 0.24820 0.24820 0.24820 0.70017 1.00000
  Na1 Na+1 0.08470 0.08470 0.08470 1.49990 1.00000
   F1  F-1 0.13870 0.30620 0.12060 1.47857 1.00000
   F2  F-1 0.36400 0.36270 0.18730 1.45941 1.00000
   F3  F-1 0.46140 0.46140 0.46140 1.49995 1.00000
Fluorite
  2  0.083 0.03763 0.000020796 5.46900 5.46900 5.46900 90.0000 90.0000 90.0000 60.0002 0 1001 14.0000 0 0 0 0 0.3799 0 1.00000 1.00000 1.00000 0 0 0 0 0 0 0 0 0
  Ca1 Ca+2 0.00000 0.00000 0.00000 0.57000 1.00000
   F1  F-1 0.25000 0.25000 0.25000 0.81000 1.00000
Weberite
  7  0.907 0.18168 0.000024423 7.07200 10.00578 7.29000 90.0000 90.0000 90.0000 150.0002 0 1001 14.0000 0 0 0 0 0.3500 0 0.90000 1.00000 1.00000 0 0 0 0 0 0 0 0 0
  Na1 Na+1 0.25000 0.25000 0.75000 1.00000 1.00000
  Na2 Na+1 0.00000 0.00000 0.00000 1.00000 1.00000
  Mg1 Mg+2 0.25000 0.25000 0.25000 1.00000 1.00000
  Al1 Al+3 0.00000 0.00000 0.50000 1.00000 1.00000
   F1  F-1 0.00000 0.25000 0.13620 1.00000 1.00000
   F2  F-1 0.00000 0.41440 0.72130 1.00000 1.00000
   F3  F-1 0.18450 0.38740 0.43040 1.00000 1.00000
Neighborite
  4  0.037 0.06453 0.000005063 5.48800 7.66500 5.36000 90.0000 90.0000 90.0000 349.9923 0 1001 14.0000 0 0 0 0 0.0011 0 1.00000 1.00000 1.00000 0 0 0 0 0 0 0 0 0
  Na1 Na+1 0.03975 0.25000 0.48800 1.76232 1.00000
  Mg1 Mg+2 0.00000 0.00000 0.00000 0.77457 1.00000
   F1  F-1 0.45470 0.25000 0.58705 3.75440 1.00000
   F2  F-1 0.29105 0.04897 0.21265 1.37148 1.00000
Elpasolite
  4  0.000 0.06463 0.000000000 8.09500 8.09500 8.09500 90.0000 90.0000 90.0000 60.0021 0 1001 14.0000 0 0 0 0 0.4000 0 1.00000 1.00000 1.00000 0 0 0 0 0 0 0 0 0
    K    K 0.25000 0.25000 0.25000 1.22383 1.00000
   Na   Na 0.50000 0.50000 0.50000 0.84484 1.00000
   Al   Al 0.00000 0.00000 0.00000 0.58428 1.00000
    F    F 0.22250 0.00000 0.00000 1.27910 1.00000
K1.58Al11O17
 11  0.018 0.09052 0.000000136 5.58500 5.58500 34.01452 90.0000 90.0000 120.0000 149.9999 0 1001 14.0000 0 0 0 0 0.0010 0 1.00000 1.00000 1.00000 0 0 0 0 0 0 0 0 0
  Al1   Al 0.16712 -0.16712 0.92980 1.00000 1.00000
  Al2   Al 0.00000 0.00000 0.34988 1.00000 1.00000
  Al3   Al 0.00000 0.00000 0.44935 1.00000 1.00000
  Al4   Al 0.00000 0.00000 0.00000 1.00000 1.00000
   O1    O 0.16419 -0.16419 0.23615 1.00000 1.00000
   O2    O 0.15396 -0.15396 0.03384 1.00000 1.00000
   O3    O 0.00000 0.00000 0.09512 1.00000 1.00000
   O4    O 0.00000 0.00000 0.29520 1.00000 1.00000
   O5    O 0.00000 0.00000 0.50000 1.00000 1.00000
   K1    K 0.00000 0.00000 -0.17086 1.00000 0.31000
   K2    K 0.08717 -0.08717 -0.16784 1.00000 0.16000
Villiaumite
  2  0.000 0.07631 0.000000000 4.64000 4.64000 4.64000 90.0000 90.0000 90.0000 90.0000 0 1001 14.0000 0 0 0 0 0.3800 0 1.00000 1.00000 1.00000 0 0 0 0 0 0 0 0 0
   Na   Na 0.00000 0.00000 0.00000 1.00000 1.00000
    F    F 0.50000 0.50000 0.50000 1.00000 1.00000

File: NN_QPA_OSO/XRD_Data/ParamAnalysisData/В512_150121.txt
SRfactor SZero SDispl STransp + C Wght ESU SF A B C Alpha Beta Gamma NA NB NC P1 P2 P3 U V W Z hh kk ll hk hl kl s1 s2 s3 s4 s5 s6
 6.056 0.02579 0.00000 0
alpha-Al2O3
  2  1.044 0.10703 0.000089487 4.76908 4.76908 13.04776 90.0000 90.0000 120.0000 45.0000 0 1001 14.0000 0 0 0 0 0.3500 0 1.00000 1.00000 1.00000 0 0 0 0 0 0 0 0 0
  Al1 Al+3 0.00000 0.00000 0.35231 0.41294 1.00000
   O1  O-2 0.69360 0.00000 0.25000 0.46190 1.00000
gamma-Al2O3
  4  0.843 0.12249 0.000021082 7.90541 7.90541 7.90541 90.0000 90.0000 90.0000 45.0000 0 1001 14.0000 0 0 0 0 0.0517 0 1.00000 1.00000 1.00000 0 0 0 0 0 0 0 0 0
   O1    O 0.25470 0.25470 0.25470 1.00000 1.00000
  Al1   Al 0.50000 0.50000 0.50000 0.50000 0.58000
  Al2   Al 0.12500 0.12500 0.12500 0.50000 0.84000
  Al3   Al 0.02720 0.02720 0.02720 0.50000 0.17000
Cryolite
  6 58.201 0.25699 0.007940608 5.41095 5.59224 9.46191 90.0000 124.7425 90.0000 186.9719 0 1001 14.0000 0 0 0 0 0.2624 0 0.98142 1.00000 1.00000 0 0 0 0 0 0 0 0 0
  Na1 Na+1 0.50000 0.00000 0.50000 1.75000 1.00000
  Al1 Al+3 0.00000 0.00000 0.00000 0.85000 1.00000
  Na2 Na+1 0.26793 0.44852 0.25478 1.76000 1.00000
   F1  F-1 0.11733 0.04561 0.21915 1.35000 1.00000
   F2  F-1 0.22237 0.73251 0.06027 1.20000 1.00000
   F3  F-1 0.31760 0.17445 0.04710 1.40000 1.00000
Chiolite
  7 24.527 0.19488 0.000697225 7.02711 7.02711 10.39417 90.0000 90.0000 90.0000 186.1919 0 1001 14.0000 0 0 0 0 0.3925 0 0.96806 1.00000 1.00000 0 0 0 0 0 0 0 0 0
  Na1 Na+1 0.00000 0.00000 0.50000 1.55000 1.00000
  Na2 Na+1 0.27700 0.77700 0.25000 1.70000 1.00000
  Al1 Al+3 0.00000 0.00000 0.00000 1.40000 1.00000
  Al2 Al+3 0.00000 0.50000 0.00000 0.88000 1.00000
   F1  F-1 0.00000 0.00000 0.17173 1.70000 1.00000
   F2  F-1 0.06348 0.24797 0.00000 1.70000 1.00000
   F3  F-1 0.17834 0.53902 0.12018 1.50000 1.00000
NaCa(AlF6)
 18  2.571 0.18671 0.000022932 8.79500 5.18548 20.30002 90.0000 91.3542 90.0000 34.4675 0 1001 14.0000 0 0 0 0 0.3964 0 1.00000 1.00000 1.00000 0 0 0 0 0 0 0 0 0
  Na1 Na+1 0.98680 0.24430 0.16879 2.20000 1.00000
  Na2 Na+1 0.97810 0.28340 0.44308 2.20000 1.00000
  Ca1 Ca+2 0.63030 0.24750 0.31703 0.85000 1.00000
  Ca2 Ca+2 0.62570 0.32859 0.57230 0.85000 1.00000
  Al1 Al+3 0.26880 0.24610 0.32890 1.67000 1.00000
  Al2 Al+3 0.26280 0.18030 0.55880 1.67000 1.00000
   F1  F-1 0.62900 0.62610 0.47770 1.46000 1.00000
   F2  F-1 0.58630 0.61370 0.63970 1.46000 1.00000
   F3  F-1 0.73380 0.08270 0.48240 1.46000 1.00000
   F4  F-1 0.38090 0.10030 0.26260 1.46000 1.00000
   F5  F-1 0.16250 -0.02470 0.63280 1.46000 1.00000
   F6  F-1 0.16430 0.43770 0.38140 1.46000 1.00000
   F7  F-1 0.23570 0.46690 0.62290 1.46000 1.00000
   F8  F-1 0.57860 0.59440 0.88210 1.46000 1.00000
   F9  F-1 0.91320 0.64040 0.22600 1.46000 1.00000
  F10  F-1 0.74030 0.02170 0.23070 1.46000 1.00000
  F11  F-1 0.75510 0.03340 0.62590 1.46000 1.00000
  F12  F-1 0.07480 0.27900 0.53980 1.46000 1.00000
Na2Ca3Al2F14
  6 11.660 0.14946 0.000075110 10.24691 10.24691 10.24691 90.0000 90.0000 90.0000 80.6485 0 1001 14.0000 0 0 0 0 0.4000 0 0.81804 1.00000 1.00000 0 0 0 0 0 0 0 0 0
  Ca1 Ca+2 0.46670 0.00000 0.25000 1.15867 1.00000
  Al1 Al+3 0.24820 0.24820 0.24820 0.70000 1.00000
  Na1 Na+1 0.08470 0.08470 0.08470 1.50000 1.00000
   F1  F-1 0.13870 0.30620 0.12060 1.50000 1.00000
   F2  F-1 0.36400 0.36270 0.18730 1.50000 1.00000
   F3  F-1 0.46140 0.46140 0.46140 1.50000 1.00000
Fluorite
  2  0.070 0.03470 0.000018431 5.46900 5.46900 5.46900 90.0000 90.0000 90.0000 60.0000 0 1001 14.0000 0 0 0 0 0.3800 0 1.00000 1.00000 1.00000 0 0 0 0 0 0 0 0 0
  Ca1 Ca+2 0.00000 0.00000 0.00000 0.57000 1.00000
   F1  F-1 0.25000 0.25000 0.25000 0.81000 1.00000
Weberite
  7  0.912 0.15586 0.000025852 7.07200 10.01084 7.29000 90.0000 90.0000 90.0000 265.1015 0 1001 14.0000 0 0 0 0 0.3500 0 0.90000 1.00000 1.00000 0 0 0 0 0 0 0 0 0
  Na1 Na+1 0.25000 0.25000 0.75000 1.00000 1.00000
  Na2 Na+1 0.00000 0.00000 0.00000 1.00000 1.00000
  Mg1 Mg+2 0.25000 0.25000 0.25000 1.00000 1.00000
  Al1 Al+3 0.00000 0.00000 0.50000 1.00000 1.00000
   F1  F-1 0.00000 0.25000 0.13620 1.00000 1.00000
   F2  F-1 0.00000 0.41440 0.72130 1.00000 1.00000
   F3  F-1 0.18450 0.38740 0.43040 1.00000 1.00000
Neighborite
  4  0.043 0.05917 0.000006154 5.48800 7.66500 5.36000 90.0000 90.0000 90.0000 350.0000 0 1001 14.0000 0 0 0 0 0.0010 0 1.00000 1.00000 1.00000 0 0 0 0 0 0 0 0 0
  Na1 Na+1 0.03975 0.25000 0.48800 1.76232 1.00000
  Mg1 Mg+2 0.00000 0.00000 0.00000 0.77457 1.00000
   F1  F-1 0.45470 0.25000 0.58705 3.75440 1.00000
   F2  F-1 0.29105 0.04897 0.21265 1.37148 1.00000
Elpasolite
  4  0.000 0.02576 0.000000000 8.10633 8.10633 8.10633 90.0000 90.0000 90.0000 200.0000 0 1001 14.0000 0 0 0 0 0.0010 0 1.00000 1.00000 1.00000 0 0 0 0 0 0 0 0 0
    K    K 0.25000 0.25000 0.25000 1.22383 1.00000
   Na   Na 0.50000 0.50000 0.50000 0.84484 1.00000
   Al   Al 0.00000 0.00000 0.00000 0.58428 1.00000
    F    F 0.22250 0.00000 0.00000 1.27910 1.00000
K1.58Al11O17
 11  0.130 0.08061 0.000001004 5.61495 5.61495 33.89996 90.0000 90.0000 120.0000 150.0000 0 1001 14.0000 0 0 0 0 0.0010 0 1.00000 1.00000 1.00000 0 0 0 0 0 0 0 0 0
  Al1   Al 0.16712 -0.16712 0.92980 1.00000 1.00000
  Al2   Al 0.00000 0.00000 0.34988 1.00000 1.00000
  Al3   Al 0.00000 0.00000 0.44935 1.00000 1.00000
  Al4   Al 0.00000 0.00000 0.00000 1.00000 1.00000
   O1    O 0.16419 -0.16419 0.23615 1.00000 1.00000
   O2    O 0.15396 -0.15396 0.03384 1.00000 1.00000
   O3    O 0.00000 0.00000 0.09512 1.00000 1.00000
   O4    O 0.00000 0.00000 0.29520 1.00000 1.00000
   O5    O 0.00000 0.00000 0.50000 1.00000 1.00000
   K1    K 0.00000 0.00000 -0.17086 1.00000 0.31000
   K2    K 0.08717 -0.08717 -0.16784 1.00000 0.16000
Villiaumite
  2  0.000 0.03285 0.000000000 4.64000 4.64000 4.64000 90.0000 90.0000 90.0000 170.0000 0 1001 14.0000 0 0 0 0 0.0010 0 1.00000 1.00000 1.00000 0 0 0 0 0 0 0 0 0
   Na   Na 0.00000 0.00000 0.00000 1.00000 1.00000
    F    F 0.50000 0.50000 0.50000 1.00000 1.00000

File: NN_QPA_OSO/XRD_Data/ParamAnalysisData/В549_150121.txt
SRfactor SZero SDispl STransp + C Wght ESU SF A B C Alpha Beta Gamma NA NB NC P1 P2 P3 U V W Z hh kk ll hk hl kl s1 s2 s3 s4 s5 s6
 5.500 0.02154 0.00000 0
alpha-Al2O3
  2  1.053 0.08387 0.000086472 4.76117 4.76117 13.02950 90.0000 90.0000 120.0000 45.0003 0 1001 14.0000 0 0 0 0 0.0295 0 1.00000 1.00000 1.00000 0 0 0 0 0 0 0 0 0
  Al1 Al+3 0.00000 0.00000 0.35231 0.41294 1.00000
   O1  O-2 0.69360 0.00000 0.25000 0.46190 1.00000
gamma-Al2O3
  4  4.023 0.14567 0.000095738 7.91206 7.91206 7.91206 90.0000 90.0000 90.0000 45.0006 0 1001 14.0000 0 0 0 0 0.3500 0 1.00000 1.00000 1.00000 0 0 0 0 0 0 0 0 0
   O1    O 0.25470 0.25470 0.25470 1.00000 1.00000
  Al1   Al 0.50000 0.50000 0.50000 0.50000 0.58000
  Al2   Al 0.12500 0.12500 0.12500 0.50000 0.84000
  Al3   Al 0.02720 0.02720 0.02720 0.50000 0.17000
Cryolite
  6 78.081 0.26536 0.010155042 5.41263 5.59222 9.46305 90.0000 124.7463 90.0000 237.6114 0 1001 14.0000 0 0 0 0 0.3925 0 1.00912 1.00000 1.00000 0 0 0 0 0 0 0 0 0
  Na1 Na+1 0.50000 0.00000 0.50000 1.75000 1.00000
  Al1 Al+3 0.00000 0.00000 0.00000 0.85000 1.00000
  Na2 Na+1 0.26548 0.44964 0.25222 1.76000 1.00000
   F1  F-1 0.11612 0.04311 0.21775 1.35000 1.00000
   F2  F-1 0.22720 0.73234 0.06237 1.20000 1.00000
   F3  F-1 0.31707 0.17252 0.04518 1.40000 1.00000
Chiolite
  7  0.000 0.06549 0.000000000 7.02000 7.02000 10.36000 90.0000 90.0000 90.0000 349.9830 0 1001 14.0000 0 0 0 0 0.0011 0 0.93000 1.00000 1.00000 0 0 0 0 0 0 0 0 0
  Na1 Na+1 0.00000 0.00000 0.50000 1.55000 1.00000
  Na2 Na+1 0.27700 0.77700 0.25000 1.70000 1.00000
  Al1 Al+3 0.00000 0.00000 0.00000 1.40000 1.00000
  Al2 Al+3 0.00000 0.50000 0.00000 0.88000 1.00000
   F1  F-1 0.00000 0.00000 0.17000 1.70000 1.00000
   F2  F-1 0.06400 0.24500 0.00000 1.70000 1.00000
   F3  F-1 0.18200 0.53200 0.11800 1.50000 1.00000
NaCa(AlF6)
 18 13.359 0.11145 0.000113813 8.74247 5.18426 20.39592 90.0000 91.2680 90.0000 122.1183 0 1001 14.0000 0 0 0 0 0.4000 0 1.00000 1.00000 1.00000 0 0 0 0 0 0 0 0 0
  Na1 Na+1 0.96680 0.24797 0.18773 2.20000 1.00000
  Na2 Na+1 0.97421 0.28340 0.44084 2.20000 1.00000
  Ca1 Ca+2 0.63030 0.24750 0.31316 0.85000 1.00000
  Ca2 Ca+2 0.63262 0.31190 0.56338 0.85000 1.00000
  Al1 Al+3 0.26015 0.24610 0.32516 1.67000 1.00000
  Al2 Al+3 0.24280 0.18030 0.56751 1.67000 1.00000
   F1  F-1 0.62900 0.62610 0.47770 1.46000 1.00000
   F2  F-1 0.58630 0.61370 0.63970 1.46000 1.00000
   F3  F-1 0.73380 0.08270 0.48240 1.46000 1.00000
   F4  F-1 0.38090 0.10030 0.26260 1.46000 1.00000
   F5  F-1 0.16250 -0.02470 0.63280 1.46000 1.00000
   F6  F-1 0.16430 0.43770 0.38140 1.46000 1.00000
   F7  F-1 0.23570 0.46690 0.62290 1.46000 1.00000
   F8  F-1 0.57860 0.59440 0.88210 1.46000 1.00000
   F9  F-1 0.91320 0.64040 0.22600 1.46000 1.00000
  F10  F-1 0.74030 0.02170 0.23070 1.46000 1.00000
  F11  F-1 0.75510 0.03340 0.62590 1.46000 1.00000
  F12  F-1 0.07480 0.27900 0.53980 1.46000 1.00000
Na2Ca3Al2F14
  6  0.701 0.11541 0.000004301 10.25372 10.25372 10.25372 90.0000 90.0000 90.0000 65.0169 0 1001 14.0000 0 0 0 0 0.4000 0 0.72937 1.00000 1.00000 0 0 0 0 0 0 0 0 0
  Ca1 Ca+2 0.46670 0.00000 0.25000 0.70009 1.00000
  Al1 Al+3 0.24820 0.24820 0.24820 0.70000 1.00000
  Na1 Na+1 0.08470 0.08470 0.08470 0.70019 1.00000
   F1  F-1 0.13870 0.30620 0.12060 0.70019 1.00000
   F2  F-1 0.36400 0.36270 0.18730 1.39999 1.00000
   F3  F-1 0.46140 0.46140 0.46140 1.49999 1.00000
Fluorite
  2  1.652 0.02724 0.000416226 5.46653 5.46653 5.46653 90.0000 90.0000 90.0000 141.3275 0 1001 14.0000 0 0 0 0 0.3215 0 1.00000 1.00000 1.00000 0 0 0 0 0 0 0 0 0
  Ca1 Ca+2 0.00000 0.00000 0.00000 0.57000 1.00000
   F1  F-1 0.25000 0.25000 0.25000 0.81000 1.00000
Weberite
  7  0.334 0.10528 0.000009051 7.07200 9.98001 7.29000 90.0000 90.0000 90.0000 150.0421 0 1001 14.0000 0 0 0 0 0.3500 0 0.90000 1.00000 1.00000 0 0 0 0 0 0 0 0 0
  Na1 Na+1 0.25000 0.25000 0.75000 1.00000 1.00000
  Na2 Na+1 0.00000 0.00000 0.00000 1.00000 1.00000
  Mg1 Mg+2 0.25000 0.25000 0.25000 1.00000 1.00000
  Al1 Al+3 0.00000 0.00000 0.50000 1.00000 1.00000
   F1  F-1 0.00000 0.25000 0.13620 1.00000 1.00000
   F2  F-1 0.00000 0.41440 0.72130 1.00000 1.00000
   F3  F-1 0.18450 0.38740 0.43040 1.00000 1.00000
Neighborite
  4  0.000 0.11346 0.000000000 5.48800 7.66500 5.36000 90.0000 90.0000 90.0000 349.8841 0 1001 14.0000 0 0 0 0 0.3000 0 1.00000 1.00000 1.00000 0 0 0 0 0 0 0 0 0
  Na1 Na+1 0.03975 0.25000 0.48800 1.76232 1.00000
  Mg1 Mg+2 0.00000 0.00000 0.00000 0.77457 1.00000
   F1  F-1 0.45470 0.25000 0.58705 3.75440 1.00000
   F2  F-1 0.29105 0.04897 0.21265 1.37148 1.00000
Elpasolite
  4  0.000 0.02211 0.000000000 8.09954 8.09954 8.09954 90.0000 90.0000 90.0000 199.8642 0 1001 14.0000 0 0 0 0 0.0011 0 1.00000 1.00000 1.00000 0 0 0 0 0 0 0 0 0
    K    K 0.25000 0.25000 0.25000 1.22383 1.00000
   Na   Na 0.50000 0.50000 0.50000 0.84484 1.00000
   Al   Al 0.00000 0.00000 0.00000 0.58428 1.00000
    F    F 0.22250 0.00000 0.00000 1.27910 1.00000
K1.58Al11O17
 11  0.798 0.14630 0.000005920 5.58500 5.58500 33.89000 90.0000 90.0000 120.0000 45.0003 0 1001 14.0000 0 0 0 0 0.3696 0 1.00000 1.00000 1.00000 0 0 0 0 0 0 0 0 0
  Al1   Al 0.16712 -0.16712 0.92980 1.00000 1.00000
  Al2   Al 0.00000 0.00000 0.34988 1.00000 1.00000
  Al3   Al 0.00000 0.00000 0.44935 1.00000 1.00000
  Al4   Al 0.00000 0.00000 0.00000 1.00000 1.00000
   O1    O 0.16419 -0.16419 0.23615 1.00000 1.00000
   O2    O 0.15396 -0.15396 0.03384 1.00000 1.00000
   O3    O 0.00000 0.00000 0.09512 1.00000 1.00000
   O4    O 0.00000 0.00000 0.29520 1.00000 1.00000
   O5    O 0.00000 0.00000 0.50000 1.00000 1.00000
   K1    K 0.00000 0.00000 -0.17086 1.00000 0.31000
   K2    K 0.08717 -0.08717 -0.16784 1.00000 0.16000
Villiaumite
  2  0.000 0.06453 0.000000000 4.64000 4.64000 4.64000 90.0000 90.0000 90.0000 90.0002 0 1001 14.0000 0 0 0 0 0.3800 0 1.00000 1.00000 1.00000 0 0 0 0 0 0 0 0 0
   Na   Na 0.00000 0.00000 0.00000 1.00000 1.00000
    F    F 0.50000 0.50000 0.50000 1.00000 1.00000
