Repository: VladimirStanovov/DiffractNet

# DiffractNet
Source code for applying neural networks to x-ray diffraction data

File: NN_QPA_OSO/XRD_Data/ParamAnalysisData/В574_150121.txt
SRfactor SZero SDispl STransp + C Wght ESU SF A B C Alpha Beta Gamma NA NB NC P1 P2 P3 U V W Z hh kk ll hk hl kl s1 s2 s3 s4 s5 s6
 6.070 0.03081 0.00000 0
alpha-Al2O3
  2  0.585 0.11309 0.000047709 4.75952 4.75952 13.05000 90.0000 90.0000 120.0000 45.0190 0 1001 14.0000 0 0 0 0 0.3499 0 1.00000 1.00000 1.00000 0 0 0 0 0 0 0 0 0
  Al1 Al+3 0.00000 0.00000 0.35231 0.41294 1.00000
   O1  O-2 0.69360 0.00000 0.25000 0.46190 1.00000
gamma-Al2O3
  4  1.182 0.13632 0.000028093 7.90000 7.90000 7.90000 90.0000 90.0000 90.0000 45.0028 0 1001 14.0000 0 0 0 0 0.1705 0 1.00000 1.00000 1.00000 0 0 0 0 0 0 0 0 0
   O1    O 0.25470 0.25470 0.25470 1.00000 1.00000
  Al1   Al 0.50000 0.50000 0.50000 0.50000 0.58000
  Al2   Al 0.12500 0.12500 0.12500 0.50000 0.84000
  Al3   Al 0.02720 0.02720 0.02720 0.50000 0.17000
Cryolite
  6 51.805 0.25453 0.006703451 5.41122 5.59182 9.46150 90.0000 124.7408 90.0000 236.1598 0 1001 14.0000 0 0 0 0 0.2985 0 0.97886 1.00000 1.00000 0 0 0 0 0 0 0 0 0
  Na1 Na+1 0.50000 0.00000 0.50000 1.75000 1.00000
  Al1 Al+3 0.00000 0.00000 0.00000 0.85000 1.00000
  Na2 Na+1 0.26828 0.44822 0.25491 1.76000 1.00000
   F1  F-1 0.11683 0.04585 0.21896 1.35000 1.00000
   F2  F-1 0.22106 0.73246 0.06006 1.20000 1.00000
   F3  F-1 0.31529 0.17431 0.04577 1.40000 1.00000
Chiolite
  7 24.910 0.21439 0.000670399 7.03678 7.03678 10.38352 90.0000 90.0000 90.0000 185.4179 0 1001 14.0000 0 0 0 0 0.3998 0 0.98170 1.00000 1.00000 0 0 0 0 0 0 0 0 0
  Na1 Na+1 0.00000 0.00000 0.50000 1.55000 1.00000
  Na2 Na+1 0.27700 0.77700 0.25000 1.70000 1.00000
  Al1 Al+3 0.00000 0.00000 0.00000 1.40000 1.00000
  Al2 Al+3 0.00000 0.50000 0.00000 0.88000 1.00000
   F1  F-1 0.00000 0.00000 0.17328 1.70000 1.00000
   F2  F-1 0.06294 0.24659 0.00000 1.70000 1.00000
   F3  F-1 0.17655 0.53723 0.11961 1.50000 1.00000
NaCa(AlF6)
 18  2.174 0.18342 0.000018487 8.79499 5.14700 20.34729 90.0000 91.2581 90.0000 30.0035 0 1001 14.0000 0 0 0 0 0.4000 0 1.00000 1.00000 1.00000 0 0 0 0 0 0 0 0 0
  Na1 Na+1 0.98680 0.24430 0.16913 2.20000 1.00000
  Na2 Na+1 0.97810 0.28340 0.43252 2.20000 1.00000
  Ca1 Ca+2 0.63030 0.24750 0.32080 0.85000 1.00000
  Ca2 Ca+2 0.62570 0.31190 0.57230 0.85000 1.00000
  Al1 Al+3 0.26880 0.24610 0.30891 1.67000 1.00000
  Al2 Al+3 0.26280 0.18030 0.55880 1.67000 1.00000
   F1  F-1 0.62900 0.62610 0.47770 1.46000 1.00000
   F2  F-1 0.58630 0.61370 0.63970 1.46000 1.00000
   F3  F-1 0.73380 0.08270 0.48240 1.46000 1.00000
   F4  F-1 0.38090 0.10030 0.26260 1.46000 1.00000
   F5  F-1 0.16250 -0.02470 0.63280 1.46000 1.00000
   F6  F-1 0.16430 0.43770 0.38140 1.46000 1.00000
   F7  F-1 0.23570 0.46690 0.62290 1.46000 1.00000
   F8  F-1 0.57860 0.59440 0.88210 1.46000 1.00000
   F9  F-1 0.91320 0.64040 0.22600 1.46000 1.00000
  F10  F-1 0.74030 0.02170 0.23070 1.46000 1.00000
  F11  F-1 0.75510 0.03340 0.62590 1.46000 1.00000
  F12  F-1 0.07480 0.27900 0.53980 1.46000 1.00000
Na2Ca3Al2F14
  6 16.000 0.15701 0.000097639 10.25064 10.25064 10.25064 90.0000 90.0000 90.0000 106.8900 0 1001 14.0000 0 0 0 0 0.4000 0 0.82132 1.00000 1.00000 0 0 0 0 0 0 0 0 0
  Ca1 Ca+2 0.46670 0.00000 0.25000 1.27263 1.00000
  Al1 Al+3 0.24820 0.24820 0.24820 0.70028 1.00000
  Na1 Na+1 0.08470 0.08470 0.08470 1.49906 1.00000
   F1  F-1 0.13870 0.30620 0.12060 1.49892 1.00000
   F2  F-1 0.36400 0.36270 0.18730 1.48494 1.00000
   F3  F-1 0.46140 0.46140 0.46140 1.49961 1.00000
Fluorite
  2  0.055 0.03746 0.000013767 5.46900 5.46900 5.46900 90.0000 90.0000 90.0000 60.0013 0 1001 14.0000 0 0 0 0 0.3800 0 1.00000 1.00000 1.00000 0 0 0 0 0 0 0 0 0
  Ca1 Ca+2 0.00000 0.00000 0.00000 0.57000 1.00000
   F1  F-1 0.25000 0.25000 0.25000 0.81000 1.00000
Weberite
  7  3.148 0.17363 0.000084943 7.07015 9.98000 7.29000 90.0000 90.0000 90.0000 212.5906 0 1001 14.0000 0 0 0 0 0.3500 0 0.90000 1.00000 1.00000 0 0 0 0 0 0 0 0 0
  Na1 Na+1 0.25000 0.25000 0.75000 1.00000 1.00000
  Na2 Na+1 0.00000 0.00000 0.00000 1.00000 1.00000
  Mg1 Mg+2 0.25000 0.25000 0.25000 1.00000 1.00000
  Al1 Al+3 0.00000 0.00000 0.50000 1.00000 1.00000
   F1  F-1 0.00000 0.25000 0.13620 1.00000 1.00000
   F2  F-1 0.00000 0.41440 0.72130 1.00000 1.00000
   F3  F-1 0.18450 0.38740 0.43040 1.00000 1.00000
Neighborite
  4  0.038 0.06466 0.000005219 5.49858 7.66500 5.36000 90.0000 90.0000 90.0000 349.9990 0 1001 14.0000 0 0 0 0 0.0010 0 1.00000 1.00000 1.00000 0 0 0 0 0 0 0 0 0
  Na1 Na+1 0.03975 0.25000 0.48800 1.76232 1.00000
  Mg1 Mg+2 0.00000 0.00000 0.00000 0.77457 1.00000
   F1  F-1 0.45470 0.25000 0.58705 3.75440 1.00000
   F2  F-1 0.29105 0.04897 0.21265 1.37148 1.00000
Elpasolite
  4  0.000 0.02892 0.000000000 8.11200 8.11200 8.11200 90.0000 90.0000 90.0000 199.9996 0 1001 14.0000 0 0 0 0 0.0010 0 1.00000 1.00000 1.00000 0 0 0 0 0 0 0 0 0
    K    K 0.25000 0.25000 0.25000 1.22383 1.00000
   Na   Na 0.50000 0.50000 0.50000 0.84484 1.00000
   Al   Al 0.00000 0.00000 0.00000 0.58428 1.00000
    F    F 0.22250 0.00000 0.00000 1.27910 1.00000
K1.58Al11O17
 11  0.103 0.08397 0.000000748 5.60292 5.60292 34.16994 90.0000 90.0000 120.0000 149.7111 0 1001 14.0000 0 0 0 0 0.0010 0 1.00000 1.00000 1.00000 0 0 0 0 0 0 0 0 0
  Al1   Al 0.16712 -0.16712 0.92980 1.00000 1.00000
  Al2   Al 0.00000 0.00000 0.34988 1.00000 1.00000
  Al3   Al 0.00000 0.00000 0.44935 1.00000 1.00000
  Al4   Al 0.00000 0.00000 0.00000 1.00000 1.00000
   O1    O 0.16419 -0.16419 0.23615 1.00000 1.00000
   O2    O 0.15396 -0.15396 0.03384 1.00000 1.00000
   O3    O 0.00000 0.00000 0.09512 1.00000 1.00000
   O4    O 0.00000 0.00000 0.29520 1.00000 1.00000
   O5    O 0.00000 0.00000 0.50000 1.00000 1.00000
   K1    K 0.00000 0.00000 -0.17086 1.00000 0.31000
   K2    K 0.08717 -0.08717 -0.16784 1.00000 0.16000
Villiaumite
  2  0.000 0.07410 0.000000000 4.63999 4.63999 4.63999 90.0000 90.0000 90.0000 90.0003 0 1001 14.0000 0 0 0 0 0.3800 0 1.00000 1.00000 1.00000 0 0 0 0 0 0 0 0 0
   Na   Na 0.00000 0.00000 0.00000 1.00000 1.00000
    F    F 0.50000 0.50000 0.50000 1.00000 1.00000

File: NN_QPA_OSO/XRD_Data/ParamAnalysisData/В583_180121.txt
SRfactor SZero SDispl STransp + C Wght ESU SF A B C Alpha Beta Gamma NA NB NC P1 P2 P3 U V W Z hh kk ll hk hl kl s1 s2 s3 s4 s5 s6
 6.301 0.02270 0.00000 0
alpha-Al2O3
  2  0.744 0.11400 0.000062236 4.76311 4.76311 13.05000 90.0000 90.0000 120.0000 45.0000 0 1001 14.0000 0 0 0 0 0.3500 0 1.00000 1.00000 1.00000 0 0 0 0 0 0 0 0 0
  Al1 Al+3 0.00000 0.00000 0.35231 0.41294 1.00000
   O1  O-2 0.69360 0.00000 0.25000 0.46190 1.00000
gamma-Al2O3
  4  1.062 0.13153 0.000025881 7.90272 7.90272 7.90272 90.0000 90.0000 90.0000 45.0000 0 1001 14.0000 0 0 0 0 0.0825 0 1.00000 1.00000 1.00000 0 0 0 0 0 0 0 0 0
   O1    O 0.25470 0.25470 0.25470 1.00000 1.00000
  Al1   Al 0.50000 0.50000 0.50000 0.50000 0.58000
  Al2   Al 0.12500 0.12500 0.12500 0.50000 0.84000
  Al3   Al 0.02720 0.02720 0.02720 0.50000 0.17000
Cryolite
  6 52.063 0.26790 0.006913407 5.41078 5.59207 9.46148 90.0000 124.7432 90.0000 216.5097 0 1001 14.0000 0 0 0 0 0.2989 0 0.98834 1.00000 1.00000 0 0 0 0 0 0 0 0 0
  Na1 Na+1 0.50000 0.00000 0.50000 1.75000 1.00000
  Al1 Al+3 0.00000 0.00000 0.00000 0.85000 1.00000
  Na2 Na+1 0.26872 0.44904 0.25484 1.76000 1.00000
   F1  F-1 0.11763 0.04624 0.21935 1.35000 1.00000
   F2  F-1 0.22307 0.73259 0.06019 1.20000 1.00000
   F3  F-1 0.31648 0.17479 0.04603 1.40000 1.00000
Chiolite
  7 24.533 0.22172 0.000677785 7.03505 7.03505 10.38432 90.0000 90.0000 90.0000 162.4884 0 1001 14.0000 0 0 0 0 0.4000 0 0.97491 1.00000 1.00000 0 0 0 0 0 0 0 0 0
  Na1 Na+1 0.00000 0.00000 0.50000 1.55000 1.00000
  Na2 Na+1 0.27700 0.77700 0.25000 1.70000 1.00000
  Al1 Al+3 0.00000 0.00000 0.00000 1.40000 1.00000
  Al2 Al+3 0.00000 0.50000 0.00000 0.88000 1.00000
   F1  F-1 0.00000 0.00000 0.17440 1.70000 1.00000
   F2  F-1 0.06234 0.24576 0.00000 1.70000 1.00000
   F3  F-1 0.17683 0.53799 0.11945 1.50000 1.00000
NaCa(AlF6)
 18  2.574 0.21748 0.000022336 8.79500 5.18692 20.30404 90.0000 91.5000 90.0000 30.0000 0 1001 14.0000 0 0 0 0 0.4000 0 1.00000 1.00000 1.00000 0 0 0 0 0 0 0 0 0
  Na1 Na+1 0.98680 0.24430 0.16810 2.20000 1.00000
  Na2 Na+1 0.97810 0.28340 0.45130 2.20000 1.00000
  Ca1 Ca+2 0.63030 0.24750 0.32033 0.85000 1.00000
  Ca2 Ca+2 0.62570 0.33190 0.57230 0.85000 1.00000
  Al1 Al+3 0.26880 0.24610 0.32890 1.67000 1.00000
  Al2 Al+3 0.26280 0.18030 0.55880 1.67000 1.00000
   F1  F-1 0.62900 0.62610 0.47770 1.46000 1.00000
   F2  F-1 0.58630 0.61370 0.63970 1.46000 1.00000
   F3  F-1 0.73380 0.08270 0.48240 1.46000 1.00000
   F4  F-1 0.38090 0.10030 0.26260 1.46000 1.00000
   F5  F-1 0.16250 -0.02470 0.63280 1.46000 1.00000
   F6  F-1 0.16430 0.43770 0.38140 1.46000 1.00000
   F7  F-1 0.23570 0.46690 0.62290 1.46000 1.00000
   F8  F-1 0.57860 0.59440 0.88210 1.46000 1.00000
   F9  F-1 0.91320 0.64040 0.22600 1.46000 1.00000
  F10  F-1 0.74030 0.02170 0.23070 1.46000 1.00000
  F11  F-1 0.75510 0.03340 0.62590 1.46000 1.00000
  F12  F-1 0.07480 0.27900 0.53980 1.46000 1.00000
Na2Ca3Al2F14
  6 16.358 0.16567 0.000102456 10.24998 10.24998 10.24998 90.0000 90.0000 90.0000 100.9724 0 1001 14.0000 0 0 0 0 0.4000 0 0.80900 1.00000 1.00000 0 0 0 0 0 0 0 0 0
  Ca1 Ca+2 0.46670 0.00000 0.25000 1.09123 1.00000
  Al1 Al+3 0.24820 0.24820 0.24820 0.72142 1.00000
  Na1 Na+1 0.08470 0.08470 0.08470 1.50000 1.00000
   F1  F-1 0.13870 0.30620 0.12060 1.49227 1.00000
   F2  F-1 0.36400 0.36270 0.18730 1.50000 1.00000
   F3  F-1 0.46140 0.46140 0.46140 1.50000 1.00000
Fluorite
  2  0.086 0.03852 0.000021997 5.46900 5.46900 5.46900 90.0000 90.0000 90.0000 60.0000 0 1001 14.0000 0 0 0 0 0.3800 0 1.00000 1.00000 1.00000 0 0 0 0 0 0 0 0 0
  Ca1 Ca+2 0.00000 0.00000 0.00000 0.57000 1.00000
   F1  F-1 0.25000 0.25000 0.25000 0.81000 1.00000
Weberite
  7  2.470 0.18467 0.000068364 7.07198 9.98016 7.29000 90.0000 90.0000 90.0000 198.4706 0 1001 14.0000 0 0 0 0 0.3500 0 0.90000 1.00000 1.00000 0 0 0 0 0 0 0 0 0
  Na1 Na+1 0.25000 0.25000 0.75000 1.00000 1.00000
  Na2 Na+1 0.00000 0.00000 0.00000 1.00000 1.00000
  Mg1 Mg+2 0.25000 0.25000 0.25000 1.00000 1.00000
  Al1 Al+3 0.00000 0.00000 0.50000 1.00000 1.00000
   F1  F-1 0.00000 0.25000 0.13620 1.00000 1.00000
   F2  F-1 0.00000 0.41440 0.72130 1.00000 1.00000
   F3  F-1 0.18450 0.38740 0.43040 1.00000 1.00000
Neighborite
  4  0.029 0.06347 0.000004094 5.50000 7.67800 5.36000 90.0000 90.0000 90.0000 350.0000 0 1001 14.0000 0 0 0 0 0.0010 0 1.00000 1.00000 1.00000 0 0 0 0 0 0 0 0 0
  Na1 Na+1 0.03975 0.25000 0.48800 1.76232 1.00000
  Mg1 Mg+2 0.00000 0.00000 0.00000 0.77457 1.00000
   F1  F-1 0.45470 0.25000 0.58705 3.75440 1.00000
   F2  F-1 0.29105 0.04897 0.21265 1.37148 1.00000
Elpasolite
  4  0.000 0.02998 0.000000000 8.11200 8.11200 8.11200 90.0000 90.0000 90.0000 200.0000 0 1001 14.0000 0 0 0 0 0.0010 0 1.00000 1.00000 1.00000 0 0 0 0 0 0 0 0 0
    K    K 0.25000 0.25000 0.25000 1.22383 1.00000
   Na   Na 0.50000 0.50000 0.50000 0.84484 1.00000
   Al   Al 0.00000 0.00000 0.00000 0.58428 1.00000
    F    F 0.22250 0.00000 0.00000 1.27910 1.00000
K1.58Al11O17
 11  0.080 0.08857 0.000000597 5.60476 5.60476 34.17000 90.0000 90.0000 120.0000 150.0000 0 1001 14.0000 0 0 0 0 0.0010 0 1.00000 1.00000 1.00000 0 0 0 0 0 0 0 0 0
  Al1   Al 0.16712 -0.16712 0.92980 1.00000 1.00000
  Al2   Al 0.00000 0.00000 0.34988 1.00000 1.00000
  Al3   Al 0.00000 0.00000 0.44935 1.00000 1.00000
  Al4   Al 0.00000 0.00000 0.00000 1.00000 1.00000
   O1    O 0.16419 -0.16419 0.23615 1.00000 1.00000
   O2    O 0.15396 -0.15396 0.03384 1.00000 1.00000
   O3    O 0.00000 0.00000 0.09512 1.00000 1.00000
   O4    O 0.00000 0.00000 0.29520 1.00000 1.00000
   O5    O 0.00000 0.00000 0.50000 1.00000 1.00000
   K1    K 0.00000 0.00000 -0.17086 1.00000 0.31000
   K2    K 0.08717 -0.08717 -0.16784 1.00000 0.16000
Villiaumite
  2  0.000 0.06908 0.000000000 4.64000 4.64000 4.64000 90.0000 90.0000 90.0000 90.0000 0 1001 14.0000 0 0 0 0 0.3800 0 1.00000 1.00000 1.00000 0 0 0 0 0 0 0 0 0
   Na   Na 0.00000 0.00000 0.00000 1.00000 1.00000
    F    F 0.50000 0.50000 0.50000 1.00000 1.00000

File: NN_QPA_OSO/XRD_Data/ParamAnalysisData/И10020_130121.txt
SRfactor SZero SDispl STransp + C Wght ESU SF A B C Alpha Beta Gamma NA NB NC P1 P2 P3 U V W Z hh kk ll hk hl kl s1 s2 s3 s4 s5 s6
 5.381 0.03479 0.00000 0
alpha-Al2O3
  2  0.772 0.09998 0.000069145 4.75500 4.75500 13.05000 90.0000 90.0000 120.0000 45.0000 0 1001 14.0000 0 0 0 0 0.3500 0 1.00000 1.00000 1.00000 0 0 0 0 0 0 0 0 0
  Al1 Al+3 0.00000 0.00000 0.35231 0.41294 1.00000
   O1  O-2 0.69360 0.00000 0.25000 0.46190 1.00000
gamma-Al2O3
  4  0.405 0.13533 0.000010408 7.93455 7.93455 7.93455 90.0000 90.0000 90.0000 45.0000 0 1001 14.0000 0 0 0 0 0.3500 0 1.00000 1.00000 1.00000 0 0 0 0 0 0 0 0 0
   O1    O 0.25470 0.25470 0.25470 1.00000 1.00000
  Al1   Al 0.50000 0.50000 0.50000 0.50000 0.58000
  Al2   Al 0.12500 0.12500 0.12500 0.50000 0.84000
  Al3   Al 0.02720 0.02720 0.02720 0.50000 0.17000
Cryolite
  6 90.255 0.31201 0.012796929 5.41137 5.59261 9.46098 90.0000 124.7421 90.0000 183.2957 0 1001 14.0000 0 0 0 0 0.4000 0 0.99519 1.00000 1.00000 0 0 0 0 0 0 0 0 0
  Na1 Na+1 0.50000 0.00000 0.50000 1.75000 1.00000
  Al1 Al+3 0.00000 0.00000 0.00000 0.85000 1.00000
  Na2 Na+1 0.26381 0.44963 0.25149 1.76000 1.00000
   F1  F-1 0.11713 0.04331 0.21911 1.35000 1.00000
   F2  F-1 0.22654 0.73343 0.06157 1.20000 1.00000
   F3  F-1 0.31537 0.17092 0.04423 1.40000 1.00000
Chiolite
  7  1.460 0.13934 0.000043093 7.03173 7.03173 10.38671 90.0000 90.0000 90.0000 81.0353 0 1001 14.0000 0 0 0 0 0.3973 0 0.95525 1.00000 1.00000 0 0 0 0 0 0 0 0 0
  Na1 Na+1 0.00000 0.00000 0.50000 1.55000 1.00000
  Na2 Na+1 0.27700 0.77700 0.25000 1.70000 1.00000
  Al1 Al+3 0.00000 0.00000 0.00000 1.40000 1.00000
  Al2 Al+3 0.00000 0.50000 0.00000 0.88000 1.00000
   F1  F-1 0.00000 0.00000 0.17700 1.70000 1.00000
   F2  F-1 0.06400 0.24500 0.00000 1.70000 1.00000
   F3  F-1 0.18200 0.53220 0.11836 1.50000 1.00000
NaCa(AlF6)
 18  1.193 0.16202 0.000010922 8.79500 5.20996 20.46000 90.0000 91.5000 90.0000 30.0000 0 1001 14.0000 0 0 0 0 0.4000 0 1.00000 1.00000 1.00000 0 0 0 0 0 0 0 0 0
  Na1 Na+1 0.96680 0.24430 0.17621 2.20000 1.00000
  Na2 Na+1 0.97455 0.28340 0.45103 2.20000 1.00000
  Ca1 Ca+2 0.63030 0.24750 0.31306 0.85000 1.00000
  Ca2 Ca+2 0.62570 0.33190 0.56061 0.85000 1.00000
  Al1 Al+3 0.24880 0.24610 0.32890 1.67000 1.00000
  Al2 Al+3 0.24280 0.18030 0.55880 1.67000 1.00000
   F1  F-1 0.62900 0.62610 0.47770 1.46000 1.00000
   F2  F-1 0.58630 0.61370 0.63970 1.46000 1.00000
   F3  F-1 0.73380 0.08270 0.48240 1.46000 1.00000
   F4  F-1 0.38090 0.10030 0.26260 1.46000 1.00000
   F5  F-1 0.16250 -0.02470 0.63280 1.46000 1.00000
   F6  F-1 0.16430 0.43770 0.38140 1.46000 1.00000
   F7  F-1 0.23570 0.46690 0.62290 1.46000 1.00000
   F8  F-1 0.57860 0.59440 0.88210 1.46000 1.00000
   F9  F-1 0.91320 0.64040 0.22600 1.46000 1.00000
  F10  F-1 0.74030 0.02170 0.23070 1.46000 1.00000
  F11  F-1 0.75510 0.03340 0.62590 1.46000 1.00000
  F12  F-1 0.07480 0.27900 0.53980 1.46000 1.00000
Na2Ca3Al2F14
  6  0.482 0.11218 0.000003226 10.24616 10.24616 10.24616 90.0000 90.0000 90.0000 65.0000 0 1001 14.0000 0 0 0 0 0.4000 0 0.75511 1.00000 1.00000 0 0 0 0 0 0 0 0 0
  Ca1 Ca+2 0.46670 0.00000 0.25000 0.70000 1.00000
  Al1 Al+3 0.24820 0.24820 0.24820 1.50000 1.00000
  Na1 Na+1 0.08470 0.08470 0.08470 0.70000 1.00000
   F1  F-1 0.13870 0.30620 0.12060 0.70000 1.00000
   F2  F-1 0.36400 0.36270 0.18730 1.50000 1.00000
   F3  F-1 0.46140 0.46140 0.46140 1.50000 1.00000
Fluorite
  2  4.612 0.03745 0.001266076 5.46689 5.46689 5.46689 90.0000 90.0000 90.0000 174.6735 0 1001 14.0000 0 0 0 0 0.3800 0 1.00000 1.00000 1.00000 0 0 0 0 0 0 0 0 0
  Ca1 Ca+2 0.00000 0.00000 0.00000 0.57000 1.00000
   F1  F-1 0.25000 0.25000 0.25000 0.81000 1.00000
Weberite
  7  0.016 0.04708 0.000000486 7.07129 9.99441 7.29000 90.0000 90.0000 90.0000 500.0000 0 1001 14.0000 0 0 0 0 0.0010 0 1.00000 1.00000 1.00000 0 0 0 0 0 0 0 0 0
  Na1 Na+1 0.25000 0.25000 0.75000 1.00000 1.00000
  Na2 Na+1 0.00000 0.00000 0.00000 1.00000 1.00000
  Mg1 Mg+2 0.25000 0.25000 0.25000 1.00000 1.00000
  Al1 Al+3 0.00000 0.00000 0.50000 1.00000 1.00000
   F1  F-1 0.00000 0.25000 0.13620 1.00000 1.00000
   F2  F-1 0.00000 0.41440 0.72130 1.00000 1.00000
   F3  F-1 0.18450 0.38740 0.43040 1.00000 1.00000
Neighborite
  4  0.180 0.06865 0.000026615 5.50000 7.69000 5.36000 90.0000 90.0000 90.0000 350.0000 0 1001 14.0000 0 0 0 0 0.0010 0 1.00000 1.00000 1.00000 0 0 0 0 0 0 0 0 0
  Na1 Na+1 0.03975 0.25000 0.48800 1.76232 1.00000
  Mg1 Mg+2 0.00000 0.00000 0.00000 0.77457 1.00000
   F1  F-1 0.45470 0.25000 0.58705 3.75440 1.00000
   F2  F-1 0.29105 0.04897 0.21265 1.37148 1.00000
Elpasolite
  4  0.100 0.05407 0.000002711 8.11200 8.11200 8.11200 90.0000 90.0000 90.0000 60.0000 0 1001 14.0000 0 0 0 0 0.3952 0 1.00000 1.00000 1.00000 0 0 0 0 0 0 0 0 0
    K    K 0.25000 0.25000 0.25000 1.22383 1.00000
   Na   Na 0.50000 0.50000 0.50000 0.84484 1.00000
   Al   Al 0.00000 0.00000 0.00000 0.58428 1.00000
    F    F 0.22250 0.00000 0.00000 1.27910 1.00000
K1.58Al11O17
 11  0.527 0.12634 0.000004225 5.59948 5.59948 33.98116 90.0000 90.0000 120.0000 45.0000 0 1001 14.0000 0 0 0 0 0.1012 0 1.00000 1.00000 1.00000 0 0 0 0 0 0 0 0 0
  Al1   Al 0.16712 -0.16712 0.92980 1.00000 1.00000
  Al2   Al 0.00000 0.00000 0.34988 1.00000 1.00000
  Al3   Al 0.00000 0.00000 0.44935 1.00000 1.00000
  Al4   Al 0.00000 0.00000 0.00000 1.00000 1.00000
   O1    O 0.16419 -0.16419 0.23615 1.00000 1.00000
   O2    O 0.15396 -0.15396 0.03384 1.00000 1.00000
   O3    O 0.00000 0.00000 0.09512 1.00000 1.00000
   O4    O 0.00000 0.00000 0.29520 1.00000 1.00000
   O5    O 0.00000 0.00000 0.50000 1.00000 1.00000
   K1    K 0.00000 0.00000 -0.17086 1.00000 0.31000
   K2    K 0.08717 -0.08717 -0.16784 1.00000 0.16000
Villiaumite
  2  0.000 0.06089 0.000000000 4.64000 4.64000 4.64000 90.0000 90.0000 90.0000 90.0000 0 1001 14.0000 0 0 0 0 0.3800 0 1.00000 1.00000 1.00000 0 0 0 0 0 0 0 0 0
   Na   Na 0.00000 0.00000 0.00000 1.00000 1.00000
    F    F 0.50000 0.50000 0.50000 1.00000 1.00000

File: NN_QPA_OSO/XRD_Data/ParamAnalysisData/И128_120121.txt
SRfactor SZero SDispl STransp + C Wght ESU SF A B C Alpha Beta Gamma NA NB NC P1 P2 P3 U V W Z hh kk ll hk hl kl s1 s2 s3 s4 s5 s6
 5.163 0.02608 0.00000 0
alpha-Al2O3
  2  1.210 0.09159 0.000103142 4.76712 4.76712 13.02133 90.0000 90.0000 120.0000 45.0020 0 1001 14.0000 0 0 0 0 0.3500 0 1.00000 1.00000 1.00000 0 0 0 0 0 0 0 0 0
  Al1 Al+3 0.00000 0.00000 0.35231 0.41294 1.00000
   O1  O-2 0.69360 0.00000 0.25000 0.46190 1.00000
gamma-Al2O3
  4  3.098 0.10476 0.000076514 7.91711 7.91711 7.91711 90.0000 90.0000 90.0000 89.0766 0 1001 14.0000 0 0 0 0 0.2126 0 1.00000 1.00000 1.00000 0 0 0 0 0 0 0 0 0
   O1    O 0.25470 0.25470 0.25470 1.00000 1.00000
  Al1   Al 0.50000 0.50000 0.50000 0.50000 0.58000
  Al2   Al 0.12500 0.12500 0.12500 0.50000 0.84000
  Al3   Al 0.02720 0.02720 0.02720 0.50000 0.17000
Cryolite
  6 59.756 0.26812 0.008101678 5.40960 5.58683 9.45651 90.0000 124.7701 90.0000 156.8465 0 1001 14.0000 0 0 0 0 0.3774 0 1.02335 1.00000 1.00000 0 0 0 0 0 0 0 0 0
  Na1 Na+1 0.50000 0.00000 0.50000 1.75000 1.00000
  Al1 Al+3 0.00000 0.00000 0.00000 0.85000 1.00000
  Na2 Na+1 0.26912 0.44969 0.25561 1.76000 1.00000
   F1  F-1 0.11502 0.04623 0.21768 1.35000 1.00000
   F2  F-1 0.22357 0.73225 0.06086 1.20000 1.00000
   F3  F-1 0.31534 0.17467 0.04599 1.40000 1.00000
Chiolite
  7 23.536 0.19600 0.000661753 7.03834 7.03834 10.38758 90.0000 90.0000 90.0000 116.4899 0 1001 14.0000 0 0 0 0 0.4000 0 0.98758 1.00000 1.00000 0 0 0 0 0 0 0 0 0
  Na1 Na+1 0.00000 0.00000 0.50000 1.55000 1.00000
  Na2 Na+1 0.27700 0.77700 0.25000 1.70000 1.00000
  Al1 Al+3 0.00000 0.00000 0.00000 1.40000 1.00000
  Al2 Al+3 0.00000 0.50000 0.00000 0.88000 1.00000
   F1  F-1 0.00000 0.00000 0.17348 1.70000 1.00000
   F2  F-1 0.06182 0.24912 0.00000 1.70000 1.00000
   F3  F-1 0.17771 0.53642 0.11848 1.50000 1.00000
NaCa(AlF6)
 18  1.078 0.15220 0.000009553 8.79468 5.15551 20.38707 90.0000 91.5000 90.0000 30.0022 0 1001 14.0000 0 0 0 0 0.4000 0 1.00000 1.00000 1.00000 0 0 0 0 0 0 0 0 0
  Na1 Na+1 0.98680 0.24430 0.16870 2.20000 1.00000
  Na2 Na+1 0.97810 0.28340 0.43564 2.20000 1.00000
  Ca1 Ca+2 0.63030 0.24750 0.31404 0.85000 1.00000
  Ca2 Ca+2 0.62570 0.31190 0.57230 0.85000 1.00000
  Al1 Al+3 0.24880 0.24610 0.30890 1.67000 1.00000
  Al2 Al+3 0.24280 0.18030 0.55880 1.67000 1.00000
   F1  F-1 0.62900 0.62610 0.47770 1.46000 1.00000
   F2  F-1 0.58630 0.61370 0.63970 1.46000 1.00000
   F3  F-1 0.73380 0.08270 0.48240 1.46000 1.00000
   F4  F-1 0.38090 0.10030 0.26260 1.46000 1.00000
   F5  F-1 0.16250 -0.02470 0.63280 1.46000 1.00000
   F6  F-1 0.16430 0.43770 0.38140 1.46000 1.00000
   F7  F-1 0.23570 0.46690 0.62290 1.46000 1.00000
   F8  F-1 0.57860 0.59440 0.88210 1.46000 1.00000
   F9  F-1 0.91320 0.64040 0.22600 1.46000 1.00000
  F10  F-1 0.74030 0.02170 0.23070 1.46000 1.00000
  F11  F-1 0.75510 0.03340 0.62590 1.46000 1.00000
  F12  F-1 0.07480 0.27900 0.53980 1.46000 1.00000
Na2Ca3Al2F14
  6  7.364 0.11230 0.000046964 10.25251 10.25251 10.25251 90.0000 90.0000 90.0000 116.9082 0 1001 14.0000 0 0 0 0 0.4000 0 0.79914 1.00000 1.00000 0 0 0 0 0 0 0 0 0
  Ca1 Ca+2 0.46670 0.00000 0.25000 0.70516 1.00000
  Al1 Al+3 0.24820 0.24820 0.24820 1.48585 1.00000
  Na1 Na+1 0.08470 0.08470 0.08470 0.70000 1.00000
   F1  F-1 0.13870 0.30620 0.12060 0.70000 1.00000
   F2  F-1 0.36400 0.36270 0.18730 1.49351 1.00000
   F3  F-1 0.46140 0.46140 0.46140 1.49988 1.00000
Fluorite
  2  2.859 0.03807 0.000749080 5.46600 5.46600 5.46600 90.0000 90.0000 90.0000 80.7124 0 1001 14.0000 0 0 0 0 0.3800 0 1.00000 1.00000 1.00000 0 0 0 0 0 0 0 0 0
  Ca1 Ca+2 0.00000 0.00000 0.00000 0.57000 1.00000
   F1  F-1 0.25000 0.25000 0.25000 0.81000 1.00000
Weberite
  7  1.077 0.15166 0.000030343 7.07200 9.99139 7.29000 90.0000 90.0000 90.0000 150.0002 0 1001 14.0000 0 0 0 0 0.3500 0 0.90000 1.00000 1.00000 0 0 0 0 0 0 0 0 0
  Na1 Na+1 0.25000 0.25000 0.75000 1.00000 1.00000
  Na2 Na+1 0.00000 0.00000 0.00000 1.00000 1.00000
  Mg1 Mg+2 0.25000 0.25000 0.25000 1.00000 1.00000
  Al1 Al+3 0.00000 0.00000 0.50000 1.00000 1.00000
   F1  F-1 0.00000 0.25000 0.13620 1.00000 1.00000
   F2  F-1 0.00000 0.41440 0.72130 1.00000 1.00000
   F3  F-1 0.18450 0.38740 0.43040 1.00000 1.00000
Neighborite
  4  0.000 0.18328 0.000000000 5.50000 7.69000 5.38700 90.0000 90.0000 90.0000 100.0004 0 1001 14.0000 0 0 0 0 0.3000 0 1.00000 1.00000 1.00000 0 0 0 0 0 0 0 0 0
  Na1 Na+1 0.03975 0.25000 0.48800 1.76232 1.00000
  Mg1 Mg+2 0.00000 0.00000 0.00000 0.77457 1.00000
   F1  F-1 0.45470 0.25000 0.58705 3.75440 1.00000
   F2  F-1 0.29105 0.04897 0.21265 1.37148 1.00000
Elpasolite
  4  0.017 0.02369 0.000000450 8.11200 8.11200 8.11200 90.0000 90.0000 90.0000 199.9919 0 1001 14.0000 0 0 0 0 0.0010 0 1.00000 1.00000 1.00000 0 0 0 0 0 0 0 0 0
    K    K 0.25000 0.25000 0.25000 1.22383 1.00000
   Na   Na 0.50000 0.50000 0.50000 0.84484 1.00000
   Al   Al 0.00000 0.00000 0.00000 0.58428 1.00000
    F    F 0.22250 0.00000 0.00000 1.27910 1.00000
K1.58Al11O17
 11  0.005 0.07084 0.000000038 5.58500 5.58500 34.00795 90.0000 90.0000 120.0000 149.9999 0 1001 14.0000 0 0 0 0 0.0010 0 1.00000 1.00000 1.00000 0 0 0 0 0 0 0 0 0
  Al1   Al 0.16712 -0.16712 0.92980 1.00000 1.00000
  Al2   Al 0.00000 0.00000 0.34988 1.00000 1.00000
  Al3   Al 0.00000 0.00000 0.44935 1.00000 1.00000
  Al4   Al 0.00000 0.00000 0.00000 1.00000 1.00000
   O1    O 0.16419 -0.16419 0.23615 1.00000 1.00000
   O2    O 0.15396 -0.15396 0.03384 1.00000 1.00000
   O3    O 0.00000 0.00000 0.09512 1.00000 1.00000
   O4    O 0.00000 0.00000 0.29520 1.00000 1.00000
   O5    O 0.00000 0.00000 0.50000 1.00000 1.00000
   K1    K 0.00000 0.00000 -0.17086 1.00000 0.31000
   K2    K 0.08717 -0.08717 -0.16784 1.00000 0.16000
Villiaumite
  2  0.000 0.06472 0.000000000 4.64000 4.64000 4.64000 90.0000 90.0000 90.0000 90.0000 0 1001 14.0000 0 0 0 0 0.3800 0 1.00000 1.00000 1.00000 0 0 0 0 0 0 0 0 0
   Na   Na 0.00000 0.00000 0.00000 1.00000 1.00000
    F    F 0.50000 0.50000 0.50000 1.00000 1.00000

File: NN_QPA_OSO/XRD_Data/ParamAnalysisData/И743_211220.txt
SRfactor SZero SDispl STransp + C Wght ESU SF A B C Alpha Beta Gamma NA NB NC P1 P2 P3 U V W Z hh kk ll hk hl kl s1 s2 s3 s4 s5 s6
 5.394 0.02261 0.00000 0
alpha-Al2O3
  2  0.619 0.10274 0.000055223 4.75551 4.75551 13.05000 90.0000 90.0000 120.0000 45.0000 0 1001 14.0000 0 0 0 0 0.3500 0 1.00000 1.00000 1.00000 0 0 0 0 0 0 0 0 0
  Al1 Al+3 0.00000 0.00000 0.35231 0.41294 1.00000
   O1  O-2 0.69360 0.00000 0.25000 0.46190 1.00000
gamma-Al2O3
  4  1.369 0.13339 0.000035098 7.93015 7.93015 7.93015 90.0000 90.0000 90.0000 45.0000 0 1001 14.0000 0 0 0 0 0.3500 0 1.00000 1.00000 1.00000 0 0 0 0 0 0 0 0 0
   O1    O 0.25470 0.25470 0.25470 1.00000 1.00000
  Al1   Al 0.50000 0.50000 0.50000 0.50000 0.58000
  Al2   Al 0.12500 0.12500 0.12500 0.50000 0.84000
  Al3   Al 0.02720 0.02720 0.02720 0.50000 0.17000
Cryolite
  6 88.930 0.30376 0.012567632 5.40999 5.59036 9.45848 90.0000 124.7515 90.0000 163.0497 0 1001 14.0000 0 0 0 0 0.4000 0 1.01063 1.00000 1.00000 0 0 0 0 0 0 0 0 0
  Na1 Na+1 0.50000 0.00000 0.50000 1.75000 1.00000
  Al1 Al+3 0.00000 0.00000 0.00000 0.85000 1.00000
  Na2 Na+1 0.26380 0.45025 0.25072 1.76000 1.00000
   F1  F-1 0.11689 0.04321 0.21920 1.35000 1.00000
   F2  F-1 0.22683 0.73327 0.06163 1.20000 1.00000
   F3  F-1 0.31498 0.17089 0.04366 1.40000 1.00000
Chiolite
  7  0.915 0.16143 0.000026792 7.05549 7.05549 10.36000 90.0000 90.0000 90.0000 80.0000 0 1001 14.0000 0 0 0 0 0.4000 0 0.99744 1.00000 1.00000 0 0 0 0 0 0 0 0 0
  Na1 Na+1 0.00000 0.00000 0.50000 1.55000 1.00000
  Na2 Na+1 0.27700 0.77700 0.25000 1.70000 1.00000
  Al1 Al+3 0.00000 0.00000 0.00000 1.40000 1.00000
  Al2 Al+3 0.00000 0.50000 0.00000 0.88000 1.00000
   F1  F-1 0.00000 0.00000 0.17700 1.70000 1.00000
   F2  F-1 0.06400 0.24500 0.00000 1.70000 1.00000
   F3  F-1 0.18200 0.53200 0.12100 1.50000 1.00000
NaCa(AlF6)
 18  2.948 0.13493 0.000027251 8.79500 5.16534 20.35152 90.0000 90.8868 90.0000 30.0000 0 1001 14.0000 0 0 0 0 0.4000 0 1.00000 1.00000 1.00000 0 0 0 0 0 0 0 0 0
  Na1 Na+1 0.96680 0.25139 0.18810 2.20000 1.00000
  Na2 Na+1 0.97542 0.27647 0.45130 2.20000 1.00000
  Ca1 Ca+2 0.63030 0.24750 0.31787 0.85000 1.00000
  Ca2 Ca+2 0.62570 0.31190 0.56393 0.85000 1.00000
  Al1 Al+3 0.24880 0.24610 0.32890 1.67000 1.00000
  Al2 Al+3 0.24280 0.18030 0.55880 1.67000 1.00000
   F1  F-1 0.62900 0.62610 0.47770 1.46000 1.00000
   F2  F-1 0.58630 0.61370 0.63970 1.46000 1.00000
   F3  F-1 0.73380 0.08270 0.48240 1.46000 1.00000
   F4  F-1 0.38090 0.10030 0.26260 1.46000 1.00000
   F5  F-1 0.16250 -0.02470 0.63280 1.46000 1.00000
   F6  F-1 0.16430 0.43770 0.38140 1.46000 1.00000
   F7  F-1 0.23570 0.46690 0.62290 1.46000 1.00000
   F8  F-1 0.57860 0.59440 0.88210 1.46000 1.00000
   F9  F-1 0.91320 0.64040 0.22600 1.46000 1.00000
  F10  F-1 0.74030 0.02170 0.23070 1.46000 1.00000
  F11  F-1 0.75510 0.03340 0.62590 1.46000 1.00000
  F12  F-1 0.07480 0.27900 0.53980 1.46000 1.00000
Na2Ca3Al2F14
  6  0.258 0.10661 0.000001720 10.24555 10.24555 10.24555 90.0000 90.0000 90.0000 65.0000 0 1001 14.0000 0 0 0 0 0.4000 0 0.74790 1.00000 1.00000 0 0 0 0 0 0 0 0 0
  Ca1 Ca+2 0.46670 0.00000 0.25000 0.70000 1.00000
  Al1 Al+3 0.24820 0.24820 0.24820 1.50000 1.00000
  Na1 Na+1 0.08470 0.08470 0.08470 0.70000 1.00000
   F1  F-1 0.13870 0.30620 0.12060 0.70000 1.00000
   F2  F-1 0.36400 0.36270 0.18730 1.50000 1.00000
   F3  F-1 0.46140 0.46140 0.46140 1.49830 1.00000
Fluorite
  2  4.048 0.03772 0.001106595 5.46653 5.46653 5.46653 90.0000 90.0000 90.0000 157.9573 0 1001 14.0000 0 0 0 0 0.3800 0 1.00000 1.00000 1.00000 0 0 0 0 0 0 0 0 0
  Ca1 Ca+2 0.00000 0.00000 0.00000 0.57000 1.00000
   F1  F-1 0.25000 0.25000 0.25000 0.81000 1.00000
Weberite
  7  0.080 0.06134 0.000002342 7.06845 9.98811 7.30022 90.0000 90.0000 90.0000 278.3628 0 1001 14.0000 0 0 0 0 0.0010 0 0.97649 1.00000 1.00000 0 0 0 0 0 0 0 0 0
  Na1 Na+1 0.25000 0.25000 0.75000 1.00000 1.00000
  Na2 Na+1 0.00000 0.00000 0.00000 1.00000 1.00000
  Mg1 Mg+2 0.25000 0.25000 0.25000 1.00000 1.00000
  Al1 Al+3 0.00000 0.00000 0.50000 1.00000 1.00000
   F1  F-1 0.00000 0.25000 0.13620 1.00000 1.00000
   F2  F-1 0.00000 0.41440 0.72130 1.00000 1.00000
   F3  F-1 0.18450 0.38740 0.43040 1.00000 1.00000
Neighborite
  4  0.147 0.06606 0.000021747 5.50000 7.66500 5.36368 90.0000 90.0000 90.0000 349.9980 0 1001 14.0000 0 0 0 0 0.0011 0 1.00000 1.00000 1.00000 0 0 0 0 0 0 0 0 0
  Na1 Na+1 0.03975 0.25000 0.48800 1.76232 1.00000
  Mg1 Mg+2 0.00000 0.00000 0.00000 0.77457 1.00000
   F1  F-1 0.45470 0.25000 0.58705 3.75440 1.00000
   F2  F-1 0.29105 0.04897 0.21265 1.37148 1.00000
Elpasolite
  4  0.274 0.05551 0.000007403 8.11200 8.11200 8.11200 90.0000 90.0000 90.0000 60.0000 0 1001 14.0000 0 0 0 0 0.4000 0 1.00000 1.00000 1.00000 0 0 0 0 0 0 0 0 0
    K    K 0.25000 0.25000 0.25000 1.22383 1.00000
   Na   Na 0.50000 0.50000 0.50000 0.84484 1.00000
   Al   Al 0.00000 0.00000 0.00000 0.58428 1.00000
    F    F 0.22250 0.00000 0.00000 1.27910 1.00000
K1.58Al11O17
 11  0.412 0.11304 0.000003306 5.58500 5.58500 33.99629 90.0000 90.0000 120.0000 52.0459 0 1001 14.0000 0 0 0 0 0.0010 0 1.00000 1.00000 1.00000 0 0 0 0 0 0 0 0 0
  Al1   Al 0.16712 -0.16712 0.92980 1.00000 1.00000
  Al2   Al 0.00000 0.00000 0.34988 1.00000 1.00000
  Al3   Al 0.00000 0.00000 0.44935 1.00000 1.00000
  Al4   Al 0.00000 0.00000 0.00000 1.00000 1.00000
   O1    O 0.16419 -0.16419 0.23615 1.00000 1.00000
   O2    O 0.15396 -0.15396 0.03384 1.00000 1.00000
   O3    O 0.00000 0.00000 0.09512 1.00000 1.00000
   O4    O 0.00000 0.00000 0.29520 1.00000 1.00000
   O5    O 0.00000 0.00000 0.50000 1.00000 1.00000
   K1    K 0.00000 0.00000 -0.17086 1.00000 0.31000
   K2    K 0.08717 -0.08717 -0.16784 1.00000 0.16000
Villiaumite
  2  0.000 0.06736 0.000000000 4.64000 4.64000 4.64000 90.0000 90.0000 90.0000 90.0000 0 1001 14.0000 0 0 0 0 0.3800 0 1.00000 1.00000 1.00000 0 0 0 0 0 0 0 0 0
   Na   Na 0.00000 0.00000 0.00000 1.00000 1.00000
    F    F 0.50000 0.50000 0.50000 1.00000 1.00000

File: NN_QPA_OSO/XRD_Data/ParamAnalysisData/И9805_130121.txt
SRfactor SZero SDispl STransp + C Wght ESU SF A B C Alpha Beta Gamma NA NB NC P1 P2 P3 U V W Z hh kk ll hk hl kl s1 s2 s3 s4 s5 s6
 5.811 0.02108 0.00000 0
alpha-Al2O3
  2  0.601 0.10744 0.000051605 4.77000 4.77000 13.05000 90.0000 90.0000 120.0000 45.0002 0 1001 14.0000 0 0 0 0 0.3500 0 1.00000 1.00000 1.00000 0 0 0 0 0 0 0 0 0
  Al1 Al+3 0.00000 0.00000 0.35231 0.41294 1.00000
   O1  O-2 0.69360 0.00000 0.25000 0.46190 1.00000
gamma-Al2O3
  4  0.169 0.13182 0.000004261 7.90000 7.90000 7.90000 90.0000 90.0000 90.0000 52.7819 0 1001 14.0000 0 0 0 0 0.1868 0 1.00000 1.00000 1.00000 0 0 0 0 0 0 0 0 0
   O1    O 0.25470 0.25470 0.25470 1.00000 1.00000
  Al1   Al 0.50000 0.50000 0.50000 0.50000 0.58000
  Al2   Al 0.12500 0.12500 0.12500 0.50000 0.84000
  Al3   Al 0.02720 0.02720 0.02720 0.50000 0.17000
Cryolite
  6 42.961 0.23311 0.005885629 5.40987 5.58898 9.45635 90.0000 124.7369 90.0000 173.4438 0 1001 14.0000 0 0 0 0 0.3557 0 1.02952 1.00000 1.00000 0 0 0 0 0 0 0 0 0
  Na1 Na+1 0.50000 0.00000 0.50000 1.75000 1.00000
  Al1 Al+3 0.00000 0.00000 0.00000 0.85000 1.00000
  Na2 Na+1 0.26876 0.44838 0.25426 1.76000 1.00000
   F1  F-1 0.11683 0.04591 0.21817 1.35000 1.00000
   F2  F-1 0.22518 0.73406 0.06079 1.20000 1.00000
   F3  F-1 0.31620 0.17471 0.04585 1.40000 1.00000
Chiolite
  7 44.200 0.23529 0.001260187 7.02603 7.02603 10.39575 90.0000 90.0000 90.0000 143.9434 0 1001 14.0000 0 0 0 0 0.4000 0 0.99150 1.00000 1.00000 0 0 0 0 0 0 0 0 0
  Na1 Na+1 0.00000 0.00000 0.50000 1.55000 1.00000
  Na2 Na+1 0.27700 0.77700 0.25000 1.70000 1.00000
  Al1 Al+3 0.00000 0.00000 0.00000 1.40000 1.00000
  Al2 Al+3 0.00000 0.50000 0.00000 0.88000 1.00000
   F1  F-1 0.00000 0.00000 0.17137 1.70000 1.00000
   F2  F-1 0.06186 0.24710 0.00000 1.70000 1.00000
   F3  F-1 0.17812 0.53728 0.11878 1.50000 1.00000
NaCa(AlF6)
 18  0.999 0.19482 0.000008976 8.79500 5.16172 20.31281 90.0000 91.5000 90.0000 30.0002 0 1001 14.0000 0 0 0 0 0.4000 0 1.00000 1.00000 1.00000 0 0 0 0 0 0 0 0 0
  Na1 Na+1 0.98680 0.24430 0.16865 2.20000 1.00000
  Na2 Na+1 0.97810 0.28340 0.44630 2.20000 1.00000
  Ca1 Ca+2 0.63030 0.24750 0.31534 0.85000 1.00000
  Ca2 Ca+2 0.62570 0.31190 0.57230 0.85000 1.00000
  Al1 Al+3 0.26880 0.24610 0.32890 1.67000 1.00000
  Al2 Al+3 0.26280 0.18030 0.55880 1.67000 1.00000
   F1  F-1 0.62900 0.62610 0.47770 1.46000 1.00000
   F2  F-1 0.58630 0.61370 0.63970 1.46000 1.00000
   F3  F-1 0.73380 0.08270 0.48240 1.46000 1.00000
   F4  F-1 0.38090 0.10030 0.26260 1.46000 1.00000
   F5  F-1 0.16250 -0.02470 0.63280 1.46000 1.00000
   F6  F-1 0.16430 0.43770 0.38140 1.46000 1.00000
   F7  F-1 0.23570 0.46690 0.62290 1.46000 1.00000
   F8  F-1 0.57860 0.59440 0.88210 1.46000 1.00000
   F9  F-1 0.91320 0.64040 0.22600 1.46000 1.00000
  F10  F-1 0.74030 0.02170 0.23070 1.46000 1.00000
  F11  F-1 0.75510 0.03340 0.62590 1.46000 1.00000
  F12  F-1 0.07480 0.27900 0.53980 1.46000 1.00000
Na2Ca3Al2F14
  6 10.628 0.13302 0.000068548 10.25236 10.25236 10.25236 90.0000 90.0000 90.0000 133.2860 0 1001 14.0000 0 0 0 0 0.4000 0 0.82298 1.00000 1.00000 0 0 0 0 0 0 0 0 0
  Ca1 Ca+2 0.46670 0.00000 0.25000 0.70549 1.00000
  Al1 Al+3 0.24820 0.24820 0.24820 0.70000 1.00000
  Na1 Na+1 0.08470 0.08470 0.08470 1.49997 1.00000
   F1  F-1 0.13870 0.30620 0.12060 1.24457 1.00000
   F2  F-1 0.36400 0.36270 0.18730 1.49999 1.00000
   F3  F-1 0.46140 0.46140 0.46140 1.49999 1.00000
Fluorite
  2  0.090 0.03851 0.000023779 5.46900 5.46900 5.46900 90.0000 90.0000 90.0000 60.0000 0 1001 14.0000 0 0 0 0 0.3800 0 1.00000 1.00000 1.00000 0 0 0 0 0 0 0 0 0
  Ca1 Ca+2 0.00000 0.00000 0.00000 0.57000 1.00000
   F1  F-1 0.25000 0.25000 0.25000 0.81000 1.00000
Weberite
  7  0.334 0.11864 0.000009536 7.07200 9.98000 7.29000 90.0000 90.0000 90.0000 354.8756 0 1001 14.0000 0 0 0 0 0.1449 0 0.90000 1.00000 1.00000 0 0 0 0 0 0 0 0 0
  Na1 Na+1 0.25000 0.25000 0.75000 1.00000 1.00000
  Na2 Na+1 0.00000 0.00000 0.00000 1.00000 1.00000
  Mg1 Mg+2 0.25000 0.25000 0.25000 1.00000 1.00000
  Al1 Al+3 0.00000 0.00000 0.50000 1.00000 1.00000
   F1  F-1 0.00000 0.25000 0.13620 1.00000 1.00000
   F2  F-1 0.00000 0.41440 0.72130 1.00000 1.00000
   F3  F-1 0.18450 0.38740 0.43040 1.00000 1.00000
Neighborite
  4  0.000 0.14925 0.000000000 5.50000 7.69000 5.38700 90.0000 90.0000 90.0000 349.9981 0 1001 14.0000 0 0 0 0 0.3000 0 1.00000 1.00000 1.00000 0 0 0 0 0 0 0 0 0
  Na1 Na+1 0.03975 0.25000 0.48800 1.76232 1.00000
  Mg1 Mg+2 0.00000 0.00000 0.00000 0.77457 1.00000
   F1  F-1 0.45470 0.25000 0.58705 3.75440 1.00000
   F2  F-1 0.29105 0.04897 0.21265 1.37148 1.00000
Elpasolite
  4  0.000 0.06532 0.000000000 8.11200 8.11200 8.11200 90.0000 90.0000 90.0000 60.0003 0 1001 14.0000 0 0 0 0 0.4000 0 1.00000 1.00000 1.00000 0 0 0 0 0 0 0 0 0
    K    K 0.25000 0.25000 0.25000 1.22383 1.00000
   Na   Na 0.50000 0.50000 0.50000 0.84484 1.00000
   Al   Al 0.00000 0.00000 0.00000 0.58428 1.00000
    F    F 0.22250 0.00000 0.00000 1.27910 1.00000
K1.58Al11O17
 11  0.018 0.08281 0.000000137 5.60732 5.60732 33.89000 90.0000 90.0000 120.0000 150.0000 0 1001 14.0000 0 0 0 0 0.0010 0 1.00000 1.00000 1.00000 0 0 0 0 0 0 0 0 0
  Al1   Al 0.16712 -0.16712 0.92980 1.00000 1.00000
  Al2   Al 0.00000 0.00000 0.34988 1.00000 1.00000
  Al3   Al 0.00000 0.00000 0.44935 1.00000 1.00000
  Al4   Al 0.00000 0.00000 0.00000 1.00000 1.00000
   O1    O 0.16419 -0.16419 0.23615 1.00000 1.00000
   O2    O 0.15396 -0.15396 0.03384 1.00000 1.00000
   O3    O 0.00000 0.00000 0.09512 1.00000 1.00000
   O4    O 0.00000 0.00000 0.29520 1.00000 1.00000
   O5    O 0.00000 0.00000 0.50000 1.00000 1.00000
   K1    K 0.00000 0.00000 -0.17086 1.00000 0.31000
   K2    K 0.08717 -0.08717 -0.16784 1.00000 0.16000
Villiaumite
  2  0.000 0.06600 0.000000000 4.63300 4.63300 4.63300 90.0000 90.0000 90.0000 90.0000 0 1001 14.0000 0 0 0 0 0.3800 0 1.00000 1.00000 1.00000 0 0 0 0 0 0 0 0 0
   Na   Na 0.00000 0.00000 0.00000 1.00000 1.00000
    F    F 0.50000 0.50000 0.50000 1.00000 1.00000

File: NN_QPA_OSO/XRD_Data/ParamAnalysisData/К1809_250121.txt
SRfactor SZero SDispl STransp + C Wght ESU SF A B C Alpha Beta Gamma NA NB NC P1 P2 P3 U V W Z hh kk ll hk hl kl s1 s2 s3 s4 s5 s6
 5.590 0.03064 0.00000 0
alpha-Al2O3
  2  0.883 0.11713 0.000067114 4.77000 4.77000 13.04587 90.0000 90.0000 120.0000 45.0009 0 1001 14.0000 0 0 0 0 0.3500 0 1.00000 1.00000 1.00000 0 0 0 0 0 0 0 0 0
  Al1 Al+3 0.00000 0.00000 0.35231 0.41294 1.00000
   O1  O-2 0.69360 0.00000 0.25000 0.46190 1.00000
gamma-Al2O3
  4  1.777 0.16374 0.000039198 7.92022 7.92022 7.92022 90.0000 90.0000 90.0000 45.0000 0 1001 14.0000 0 0 0 0 0.3500 0 1.00000 1.00000 1.00000 0 0 0 0 0 0 0 0 0
   O1    O 0.25470 0.25470 0.25470 1.00000 1.00000
  Al1   Al 0.50000 0.50000 0.50000 0.50000 0.58000
  Al2   Al 0.12500 0.12500 0.12500 0.50000 0.84000
  Al3   Al 0.02720 0.02720 0.02720 0.50000 0.17000
Cryolite
  6 65.276 0.35644 0.007893814 5.41296 5.58970 9.46520 90.0000 124.7536 90.0000 92.1824 0 1001 14.0000 0 0 0 0 0.4000 0 1.00022 1.00000 1.00000 0 0 0 0 0 0 0 0 0
  Na1 Na+1 0.50000 0.00000 0.50000 1.75000 1.00000
  Al1 Al+3 0.00000 0.00000 0.00000 0.85000 1.00000
  Na2 Na+1 0.26475 0.44936 0.25224 1.76000 1.00000
   F1  F-1 0.11805 0.04453 0.22238 1.35000 1.00000
   F2  F-1 0.22288 0.73656 0.05950 1.20000 1.00000
   F3  F-1 0.31296 0.16920 0.04453 1.40000 1.00000
Chiolite
  7  7.360 0.25970 0.000184174 7.06000 7.06000 10.36974 90.0000 90.0000 90.0000 80.0000 0 1001 14.0000 0 0 0 0 0.4000 0 0.94144 1.00000 1.00000 0 0 0 0 0 0 0 0 0
  Na1 Na+1 0.00000 0.00000 0.50000 1.55000 1.00000
  Na2 Na+1 0.27700 0.77700 0.25000 1.70000 1.00000
  Al1 Al+3 0.00000 0.00000 0.00000 1.40000 1.00000
  Al2 Al+3 0.00000 0.50000 0.00000 0.88000 1.00000
   F1  F-1 0.00000 0.00000 0.17226 1.70000 1.00000
   F2  F-1 0.05800 0.25122 0.00000 1.70000 1.00000
   F3  F-1 0.18013 0.53200 0.12100 1.50000 1.00000
NaCa(AlF6)
 18  4.943 0.18447 0.000039105 8.75896 5.16446 20.45762 90.0000 91.1270 90.0000 30.0001 0 1001 14.0000 0 0 0 0 0.4000 0 1.00000 1.00000 1.00000 0 0 0 0 0 0 0 0 0
  Na1 Na+1 0.98680 0.24430 0.16852 2.20000 1.00000
  Na2 Na+1 0.97810 0.28340 0.44164 2.20000 1.00000
  Ca1 Ca+2 0.63030 0.24750 0.31341 0.85000 1.00000
  Ca2 Ca+2 0.62570 0.31190 0.56779 0.85000 1.00000
  Al1 Al+3 0.26880 0.24610 0.32890 1.67000 1.00000
  Al2 Al+3 0.24280 0.18030 0.56700 1.67000 1.00000
   F1  F-1 0.62900 0.62610 0.47770 1.46000 1.00000
   F2  F-1 0.58630 0.61370 0.63970 1.46000 1.00000
   F3  F-1 0.73380 0.08270 0.48240 1.46000 1.00000
   F4  F-1 0.38090 0.10030 0.26260 1.46000 1.00000
   F5  F-1 0.16250 -0.02470 0.63280 1.46000 1.00000
   F6  F-1 0.16430 0.43770 0.38140 1.46000 1.00000
   F7  F-1 0.23570 0.46690 0.62290 1.46000 1.00000
   F8  F-1 0.57860 0.59440 0.88210 1.46000 1.00000
   F9  F-1 0.91320 0.64040 0.22600 1.46000 1.00000
  F10  F-1 0.74030 0.02170 0.23070 1.46000 1.00000
  F11  F-1 0.75510 0.03340 0.62590 1.46000 1.00000
  F12  F-1 0.07480 0.27900 0.53980 1.46000 1.00000
Na2Ca3Al2F14
  6 10.007 0.15394 0.000057081 10.25074 10.25074 10.25074 90.0000 90.0000 90.0000 76.3629 0 1001 14.0000 0 0 0 0 0.4000 0 0.78391 1.00000 1.00000 0 0 0 0 0 0 0 0 0
  Ca1 Ca+2 0.46670 0.00000 0.25000 1.40849 1.00000
  Al1 Al+3 0.24820 0.24820 0.24820 1.04651 1.00000
  Na1 Na+1 0.08470 0.08470 0.08470 1.13372 1.00000
   F1  F-1 0.13870 0.30620 0.12060 1.49995 1.00000
   F2  F-1 0.36400 0.36270 0.18730 1.49999 1.00000
   F3  F-1 0.46140 0.46140 0.46140 1.49999 1.00000
Fluorite
  2  1.641 0.04004 0.000384523 5.46590 5.46590 5.46590 90.0000 90.0000 90.0000 60.0001 0 1001 14.0000 0 0 0 0 0.3800 0 1.00000 1.00000 1.00000 0 0 0 0 0 0 0 0 0
  Ca1 Ca+2 0.00000 0.00000 0.00000 0.57000 1.00000
   F1  F-1 0.25000 0.25000 0.25000 0.81000 1.00000
Weberite
  7  2.034 0.19372 0.000051073 7.07200 10.02000 7.29000 90.0000 90.0000 90.0000 150.0000 0 1001 14.0000 0 0 0 0 0.3500 0 0.90000 1.00000 1.00000 0 0 0 0 0 0 0 0 0
  Na1 Na+1 0.25000 0.25000 0.75000 1.00000 1.00000
  Na2 Na+1 0.00000 0.00000 0.00000 1.00000 1.00000
  Mg1 Mg+2 0.25000 0.25000 0.25000 1.00000 1.00000
  Al1 Al+3 0.00000 0.00000 0.50000 1.00000 1.00000
   F1  F-1 0.00000 0.25000 0.13620 1.00000 1.00000
   F2  F-1 0.00000 0.41440 0.72130 1.00000 1.00000
   F3  F-1 0.18450 0.38740 0.43040 1.00000 1.00000
Neighborite
  4  0.062 0.13115 0.000007869 5.48800 7.66500 5.36000 90.0000 90.0000 90.0000 349.9969 0 1001 14.0000 0 0 0 0 0.3000 0 1.00000 1.00000 1.00000 0 0 0 0 0 0 0 0 0
  Na1 Na+1 0.03975 0.25000 0.48800 1.76232 1.00000
  Mg1 Mg+2 0.00000 0.00000 0.00000 0.77457 1.00000
   F1  F-1 0.45470 0.25000 0.58705 3.75440 1.00000
   F2  F-1 0.29105 0.04897 0.21265 1.37148 1.00000
Elpasolite
  4  6.015 0.08037 0.000139092 8.11012 8.11012 8.11012 90.0000 90.0000 90.0000 68.5035 0 1001 14.0000 0 0 0 0 0.4000 0 1.00000 1.00000 1.00000 0 0 0 0 0 0 0 0 0
    K    K 0.25000 0.25000 0.25000 1.22383 1.00000
   Na   Na 0.50000 0.50000 0.50000 0.84484 1.00000
   Al   Al 0.00000 0.00000 0.00000 0.58428 1.00000
    F    F 0.22250 0.00000 0.00000 1.27910 1.00000
K1.58Al11O17
 11  0.000 0.17709 0.000000000 5.58500 5.58500 33.89000 90.0000 90.0000 120.0000 45.0001 0 1001 14.0000 0 0 0 0 0.3700 0 1.00000 1.00000 1.00000 0 0 0 0 0 0 0 0 0
  Al1   Al 0.16712 -0.16712 0.92980 1.00000 1.00000
  Al2   Al 0.00000 0.00000 0.34988 1.00000 1.00000
  Al3   Al 0.00000 0.00000 0.44935 1.00000 1.00000
  Al4   Al 0.00000 0.00000 0.00000 1.00000 1.00000
   O1    O 0.16419 -0.16419 0.23615 1.00000 1.00000
   O2    O 0.15396 -0.15396 0.03384 1.00000 1.00000
   O3    O 0.00000 0.00000 0.09512 1.00000 1.00000
   O4    O 0.00000 0.00000 0.29520 1.00000 1.00000
   O5    O 0.00000 0.00000 0.50000 1.00000 1.00000
   K1    K 0.00000 0.00000 -0.17086 1.00000 0.31000
   K2    K 0.08717 -0.08717 -0.16784 1.00000 0.16000
Villiaumite
  2  0.000 0.07554 0.000000000 4.63697 4.63697 4.63697 90.0000 90.0000 90.0000 90.0000 0 1001 14.0000 0 0 0 0 0.3800 0 1.00000 1.00000 1.00000 0 0 0 0 0 0 0 0 0
   Na   Na 0.00000 0.00000 0.00000 1.00000 1.00000
    F    F 0.50000 0.50000 0.50000 1.00000 1.00000
