Repository: VladimirStanovov/DiffractNet

# DiffractNet
Source code for applying neural networks to x-ray diffraction data

File: NN_QPA_OSO/XRD_Data/ParamAnalysisData/К1821_260121.txt
SRfactor SZero SDispl STransp + C Wght ESU SF A B C Alpha Beta Gamma NA NB NC P1 P2 P3 U V W Z hh kk ll hk hl kl s1 s2 s3 s4 s5 s6
 5.843 0.01884 0.00000 0
alpha-Al2O3
  2  0.770 0.10828 0.000061880 4.75500 4.75500 13.05000 90.0000 90.0000 120.0000 45.0000 0 1001 14.0000 0 0 0 0 0.3500 0 1.00000 1.00000 1.00000 0 0 0 0 0 0 0 0 0
  Al1 Al+3 0.00000 0.00000 0.35231 0.41294 1.00000
   O1  O-2 0.69360 0.00000 0.25000 0.46190 1.00000
gamma-Al2O3
  4  1.045 0.15548 0.000024065 7.93700 7.93700 7.93700 90.0000 90.0000 90.0000 45.0000 0 1001 14.0000 0 0 0 0 0.3500 0 1.00000 1.00000 1.00000 0 0 0 0 0 0 0 0 0
   O1    O 0.25470 0.25470 0.25470 1.00000 1.00000
  Al1   Al 0.50000 0.50000 0.50000 0.50000 0.58000
  Al2   Al 0.12500 0.12500 0.12500 0.50000 0.84000
  Al3   Al 0.02720 0.02720 0.02720 0.50000 0.17000
Cryolite
  6 84.457 0.33064 0.010736896 5.41120 5.59206 9.46279 90.0000 124.7474 90.0000 175.8554 0 1001 14.0000 0 0 0 0 0.4000 0 0.99379 1.00000 1.00000 0 0 0 0 0 0 0 0 0
  Na1 Na+1 0.50000 0.00000 0.50000 1.75000 1.00000
  Al1 Al+3 0.00000 0.00000 0.00000 0.85000 1.00000
  Na2 Na+1 0.26380 0.44903 0.25134 1.76000 1.00000
   F1  F-1 0.11719 0.04290 0.21923 1.35000 1.00000
   F2  F-1 0.22755 0.73220 0.06222 1.20000 1.00000
   F3  F-1 0.31551 0.17147 0.04426 1.40000 1.00000
Chiolite
  7  0.210 0.16298 0.000005494 7.06000 7.06000 10.40300 90.0000 90.0000 90.0000 80.0000 0 1001 14.0000 0 0 0 0 0.4000 0 0.93000 1.00000 1.00000 0 0 0 0 0 0 0 0 0
  Na1 Na+1 0.00000 0.00000 0.50000 1.55000 1.00000
  Na2 Na+1 0.27700 0.77700 0.25000 1.70000 1.00000
  Al1 Al+3 0.00000 0.00000 0.00000 1.40000 1.00000
  Al2 Al+3 0.00000 0.50000 0.00000 0.88000 1.00000
   F1  F-1 0.00000 0.00000 0.17700 1.70000 1.00000
   F2  F-1 0.06400 0.25200 0.00000 1.70000 1.00000
   F3  F-1 0.18200 0.54000 0.12100 1.50000 1.00000
NaCa(AlF6)
 18  1.366 0.15876 0.000011312 8.71500 5.21000 20.46000 90.0000 90.9624 90.0000 30.0000 0 1001 14.0000 0 0 0 0 0.4000 0 1.00000 1.00000 1.00000 0 0 0 0 0 0 0 0 0
  Na1 Na+1 0.96680 0.24430 0.18106 2.20000 1.00000
  Na2 Na+1 0.95810 0.28340 0.44922 2.20000 1.00000
  Ca1 Ca+2 0.63030 0.24750 0.31749 0.85000 1.00000
  Ca2 Ca+2 0.62570 0.33190 0.56684 0.85000 1.00000
  Al1 Al+3 0.24880 0.24610 0.30890 1.67000 1.00000
  Al2 Al+3 0.24280 0.18030 0.55880 1.67000 1.00000
   F1  F-1 0.62900 0.62610 0.47770 1.46000 1.00000
   F2  F-1 0.58630 0.61370 0.63970 1.46000 1.00000
   F3  F-1 0.73380 0.08270 0.48240 1.46000 1.00000
   F4  F-1 0.38090 0.10030 0.26260 1.46000 1.00000
   F5  F-1 0.16250 -0.02470 0.63280 1.46000 1.00000
   F6  F-1 0.16430 0.43770 0.38140 1.46000 1.00000
   F7  F-1 0.23570 0.46690 0.62290 1.46000 1.00000
   F8  F-1 0.57860 0.59440 0.88210 1.46000 1.00000
   F9  F-1 0.91320 0.64040 0.22600 1.46000 1.00000
  F10  F-1 0.74030 0.02170 0.23070 1.46000 1.00000
  F11  F-1 0.75510 0.03340 0.62590 1.46000 1.00000
  F12  F-1 0.07480 0.27900 0.53980 1.46000 1.00000
Na2Ca3Al2F14
  6  0.045 0.04975 0.000000271 10.24801 10.24801 10.24801 90.0000 90.0000 90.0000 350.0000 0 1001 14.0000 0 0 0 0 0.0010 0 0.72000 1.00000 1.00000 0 0 0 0 0 0 0 0 0
  Ca1 Ca+2 0.46670 0.00000 0.25000 0.70000 1.00000
  Al1 Al+3 0.24820 0.24820 0.24820 1.49986 1.00000
  Na1 Na+1 0.08470 0.08470 0.08470 0.70000 1.00000
   F1  F-1 0.13870 0.30620 0.12060 0.70000 1.00000
   F2  F-1 0.36400 0.36270 0.18730 0.70000 1.00000
   F3  F-1 0.46140 0.46140 0.46140 0.70000 1.00000
Fluorite
  2  5.347 0.04541 0.001316410 5.46651 5.46651 5.46651 90.0000 90.0000 90.0000 193.8562 0 1001 14.0000 0 0 0 0 0.3580 0 1.00000 1.00000 1.00000 0 0 0 0 0 0 0 0 0
  Ca1 Ca+2 0.00000 0.00000 0.00000 0.57000 1.00000
   F1  F-1 0.25000 0.25000 0.25000 0.81000 1.00000
Weberite
  7  0.000 0.05990 0.000000000 7.05353 9.98646 7.30354 90.0000 90.0000 90.0000 478.1250 0 1001 14.0000 0 0 0 0 0.0228 0 0.95166 1.00000 1.00000 0 0 0 0 0 0 0 0 0
  Na1 Na+1 0.25000 0.25000 0.75000 1.00000 1.00000
  Na2 Na+1 0.00000 0.00000 0.00000 1.00000 1.00000
  Mg1 Mg+2 0.25000 0.25000 0.25000 1.00000 1.00000
  Al1 Al+3 0.00000 0.00000 0.50000 1.00000 1.00000
   F1  F-1 0.00000 0.25000 0.13620 1.00000 1.00000
   F2  F-1 0.00000 0.41440 0.72130 1.00000 1.00000
   F3  F-1 0.18450 0.38740 0.43040 1.00000 1.00000
Neighborite
  4  1.061 0.16292 0.000140505 5.50000 7.67868 5.38345 90.0000 90.0000 90.0000 349.9999 0 1001 14.0000 0 0 0 0 0.3000 0 1.00000 1.00000 1.00000 0 0 0 0 0 0 0 0 0
  Na1 Na+1 0.03975 0.25000 0.48800 1.76232 1.00000
  Mg1 Mg+2 0.00000 0.00000 0.00000 0.77457 1.00000
   F1  F-1 0.45470 0.25000 0.58705 3.75440 1.00000
   F2  F-1 0.29105 0.04897 0.21265 1.37148 1.00000
Elpasolite
  4  5.069 0.06972 0.000123161 8.11122 8.11122 8.11122 90.0000 90.0000 90.0000 62.1757 0 1001 14.0000 0 0 0 0 0.4000 0 1.00000 1.00000 1.00000 0 0 0 0 0 0 0 0 0
    K    K 0.25000 0.25000 0.25000 1.22383 1.00000
   Na   Na 0.50000 0.50000 0.50000 0.84484 1.00000
   Al   Al 0.00000 0.00000 0.00000 0.58428 1.00000
    F    F 0.22250 0.00000 0.00000 1.27910 1.00000
K1.58Al11O17
 11  0.631 0.14408 0.000004511 5.60637 5.60637 34.09616 90.0000 90.0000 120.0000 45.0000 0 1001 14.0000 0 0 0 0 0.1094 0 1.00000 1.00000 1.00000 0 0 0 0 0 0 0 0 0
  Al1   Al 0.16712 -0.16712 0.92980 1.00000 1.00000
  Al2   Al 0.00000 0.00000 0.34988 1.00000 1.00000
  Al3   Al 0.00000 0.00000 0.44935 1.00000 1.00000
  Al4   Al 0.00000 0.00000 0.00000 1.00000 1.00000
   O1    O 0.16419 -0.16419 0.23615 1.00000 1.00000
   O2    O 0.15396 -0.15396 0.03384 1.00000 1.00000
   O3    O 0.00000 0.00000 0.09512 1.00000 1.00000
   O4    O 0.00000 0.00000 0.29520 1.00000 1.00000
   O5    O 0.00000 0.00000 0.50000 1.00000 1.00000
   K1    K 0.00000 0.00000 -0.17086 1.00000 0.31000
   K2    K 0.08717 -0.08717 -0.16784 1.00000 0.16000
Villiaumite
  2  0.000 0.03756 0.000000000 4.64000 4.64000 4.64000 90.0000 90.0000 90.0000 170.0000 0 1001 14.0000 0 0 0 0 0.0010 0 1.00000 1.00000 1.00000 0 0 0 0 0 0 0 0 0
   Na   Na 0.00000 0.00000 0.00000 1.00000 1.00000
    F    F 0.50000 0.50000 0.50000 1.00000 1.00000

File: NN_QPA_OSO/XRD_Data/ParamAnalysisData/К1828_260121.txt
SRfactor SZero SDispl STransp + C Wght ESU SF A B C Alpha Beta Gamma NA NB NC P1 P2 P3 U V W Z hh kk ll hk hl kl s1 s2 s3 s4 s5 s6
 5.824 0.02921 0.00000 0
alpha-Al2O3
  2  0.618 0.11289 0.000047850 4.75754 4.75754 13.05000 90.0000 90.0000 120.0000 45.0001 0 1001 14.0000 0 0 0 0 0.3500 0 1.00000 1.00000 1.00000 0 0 0 0 0 0 0 0 0
  Al1 Al+3 0.00000 0.00000 0.35231 0.41294 1.00000
   O1  O-2 0.69360 0.00000 0.25000 0.46190 1.00000
gamma-Al2O3
  4  1.354 0.13619 0.000030069 7.93700 7.93700 7.93700 90.0000 90.0000 90.0000 45.0000 0 1001 14.0000 0 0 0 0 0.3500 0 1.00000 1.00000 1.00000 0 0 0 0 0 0 0 0 0
   O1    O 0.25470 0.25470 0.25470 1.00000 1.00000
  Al1   Al 0.50000 0.50000 0.50000 0.50000 0.58000
  Al2   Al 0.12500 0.12500 0.12500 0.50000 0.84000
  Al3   Al 0.02720 0.02720 0.02720 0.50000 0.17000
Cryolite
  6 76.850 0.35270 0.009417460 5.41293 5.59080 9.46459 90.0000 124.7557 90.0000 155.4783 0 1001 14.0000 0 0 0 0 0.4000 0 0.99516 1.00000 1.00000 0 0 0 0 0 0 0 0 0
  Na1 Na+1 0.50000 0.00000 0.50000 1.75000 1.00000
  Al1 Al+3 0.00000 0.00000 0.00000 0.85000 1.00000
  Na2 Na+1 0.26588 0.44928 0.25224 1.76000 1.00000
   F1  F-1 0.11760 0.04331 0.21986 1.35000 1.00000
   F2  F-1 0.22726 0.73293 0.06169 1.20000 1.00000
   F3  F-1 0.31351 0.17199 0.04359 1.40000 1.00000
Chiolite
  7  0.452 0.22398 0.000011418 7.06000 7.06000 10.40300 90.0000 90.0000 90.0000 80.0019 0 1001 14.0000 0 0 0 0 0.4000 0 0.93000 1.00000 1.00000 0 0 0 0 0 0 0 0 0
  Na1 Na+1 0.00000 0.00000 0.50000 1.55000 1.00000
  Na2 Na+1 0.27700 0.77700 0.25000 1.70000 1.00000
  Al1 Al+3 0.00000 0.00000 0.00000 1.40000 1.00000
  Al2 Al+3 0.00000 0.50000 0.00000 0.88000 1.00000
   F1  F-1 0.00000 0.00000 0.17000 1.70000 1.00000
   F2  F-1 0.06400 0.24500 0.00000 1.70000 1.00000
   F3  F-1 0.18200 0.53200 0.12100 1.50000 1.00000
NaCa(AlF6)
 18  7.489 0.17601 0.000059907 8.72137 5.19758 20.46000 90.0000 90.9743 90.0000 30.0000 0 1001 14.0000 0 0 0 0 0.4000 0 1.00000 1.00000 1.00000 0 0 0 0 0 0 0 0 0
  Na1 Na+1 0.98680 0.24430 0.17819 2.20000 1.00000
  Na2 Na+1 0.97810 0.28340 0.44744 2.20000 1.00000
  Ca1 Ca+2 0.63030 0.24750 0.31279 0.85000 1.00000
  Ca2 Ca+2 0.62570 0.32814 0.56520 0.85000 1.00000
  Al1 Al+3 0.26830 0.24610 0.32890 1.67000 1.00000
  Al2 Al+3 0.24280 0.18030 0.55880 1.67000 1.00000
   F1  F-1 0.62900 0.62610 0.47770 1.46000 1.00000
   F2  F-1 0.58630 0.61370 0.63970 1.46000 1.00000
   F3  F-1 0.73380 0.08270 0.48240 1.46000 1.00000
   F4  F-1 0.38090 0.10030 0.26260 1.46000 1.00000
   F5  F-1 0.16250 -0.02470 0.63280 1.46000 1.00000
   F6  F-1 0.16430 0.43770 0.38140 1.46000 1.00000
   F7  F-1 0.23570 0.46690 0.62290 1.46000 1.00000
   F8  F-1 0.57860 0.59440 0.88210 1.46000 1.00000
   F9  F-1 0.91320 0.64040 0.22600 1.46000 1.00000
  F10  F-1 0.74030 0.02170 0.23070 1.46000 1.00000
  F11  F-1 0.75510 0.03340 0.62590 1.46000 1.00000
  F12  F-1 0.07480 0.27900 0.53980 1.46000 1.00000
Na2Ca3Al2F14
  6  0.857 0.13287 0.000004954 10.25175 10.25175 10.25175 90.0000 90.0000 90.0000 65.0001 0 1001 14.0000 0 0 0 0 0.4000 0 0.72000 1.00000 1.00000 0 0 0 0 0 0 0 0 0
  Ca1 Ca+2 0.46670 0.00000 0.25000 0.70000 1.00000
  Al1 Al+3 0.24820 0.24820 0.24820 0.70000 1.00000
  Na1 Na+1 0.08470 0.08470 0.08470 0.70000 1.00000
   F1  F-1 0.13870 0.30620 0.12060 1.49999 1.00000
   F2  F-1 0.36400 0.36270 0.18730 1.50000 1.00000
   F3  F-1 0.46140 0.46140 0.46140 1.50000 1.00000
Fluorite
  2  4.085 0.04306 0.000969931 5.46593 5.46593 5.46593 90.0000 90.0000 90.0000 208.6247 0 1001 14.0000 0 0 0 0 0.3731 0 1.00000 1.00000 1.00000 0 0 0 0 0 0 0 0 0
  Ca1 Ca+2 0.00000 0.00000 0.00000 0.57000 1.00000
   F1  F-1 0.25000 0.25000 0.25000 0.81000 1.00000
Weberite
  7  0.337 0.13785 0.000008582 7.07200 10.02000 7.29000 90.0000 90.0000 90.0000 499.9948 0 1001 14.0000 0 0 0 0 0.2923 0 0.90000 1.00000 1.00000 0 0 0 0 0 0 0 0 0
  Na1 Na+1 0.25000 0.25000 0.75000 1.00000 1.00000
  Na2 Na+1 0.00000 0.00000 0.00000 1.00000 1.00000
  Mg1 Mg+2 0.25000 0.25000 0.25000 1.00000 1.00000
  Al1 Al+3 0.00000 0.00000 0.50000 1.00000 1.00000
   F1  F-1 0.00000 0.25000 0.13620 1.00000 1.00000
   F2  F-1 0.00000 0.41440 0.72130 1.00000 1.00000
   F3  F-1 0.18450 0.38740 0.43040 1.00000 1.00000
Neighborite
  4  1.085 0.17376 0.000139434 5.48800 7.67828 5.36000 90.0000 90.0000 90.0000 100.0000 0 1001 14.0000 0 0 0 0 0.3000 0 1.00000 1.00000 1.00000 0 0 0 0 0 0 0 0 0
  Na1 Na+1 0.03975 0.25000 0.48800 1.76232 1.00000
  Mg1 Mg+2 0.00000 0.00000 0.00000 0.77457 1.00000
   F1  F-1 0.45470 0.25000 0.58705 3.75440 1.00000
   F2  F-1 0.29105 0.04897 0.21265 1.37148 1.00000
Elpasolite
  4  6.872 0.08127 0.000161091 8.10915 8.10915 8.10915 90.0000 90.0000 90.0000 60.2530 0 1001 14.0000 0 0 0 0 0.4000 0 1.00000 1.00000 1.00000 0 0 0 0 0 0 0 0 0
    K    K 0.25000 0.25000 0.25000 1.22383 1.00000
   Na   Na 0.50000 0.50000 0.50000 0.84484 1.00000
   Al   Al 0.00000 0.00000 0.00000 0.58428 1.00000
    F    F 0.22250 0.00000 0.00000 1.27910 1.00000
K1.58Al11O17
 11  0.000 0.08181 0.000000000 5.60291 5.60291 33.89000 90.0000 90.0000 120.0000 147.5126 0 1001 14.0000 0 0 0 0 0.0097 0 1.00000 1.00000 1.00000 0 0 0 0 0 0 0 0 0
  Al1   Al 0.16712 -0.16712 0.92980 1.00000 1.00000
  Al2   Al 0.00000 0.00000 0.34988 1.00000 1.00000
  Al3   Al 0.00000 0.00000 0.44935 1.00000 1.00000
  Al4   Al 0.00000 0.00000 0.00000 1.00000 1.00000
   O1    O 0.16419 -0.16419 0.23615 1.00000 1.00000
   O2    O 0.15396 -0.15396 0.03384 1.00000 1.00000
   O3    O 0.00000 0.00000 0.09512 1.00000 1.00000
   O4    O 0.00000 0.00000 0.29520 1.00000 1.00000
   O5    O 0.00000 0.00000 0.50000 1.00000 1.00000
   K1    K 0.00000 0.00000 -0.17086 1.00000 0.31000
   K2    K 0.08717 -0.08717 -0.16784 1.00000 0.16000
Villiaumite
  2  0.000 0.07509 0.000000000 4.64000 4.64000 4.64000 90.0000 90.0000 90.0000 90.0000 0 1001 14.0000 0 0 0 0 0.3800 0 1.00000 1.00000 1.00000 0 0 0 0 0 0 0 0 0
   Na   Na 0.00000 0.00000 0.00000 1.00000 1.00000
    F    F 0.50000 0.50000 0.50000 1.00000 1.00000

File: NN_QPA_OSO/XRD_Data/ParamAnalysisData/К184_220121-.txt
SRfactor SZero SDispl STransp + C Wght ESU SF A B C Alpha Beta Gamma NA NB NC P1 P2 P3 U V W Z hh kk ll hk hl kl s1 s2 s3 s4 s5 s6
 5.822 0.02284 0.00000 0
alpha-Al2O3
  2  0.617 0.11054 0.000053801 4.75500 4.75500 13.00000 90.0000 90.0000 120.0000 45.0000 0 1001 14.0000 0 0 0 0 0.3500 0 1.00000 1.00000 1.00000 0 0 0 0 0 0 0 0 0
  Al1 Al+3 0.00000 0.00000 0.35231 0.41294 1.00000
   O1  O-2 0.69360 0.00000 0.25000 0.46190 1.00000
gamma-Al2O3
  4  0.703 0.13968 0.000017513 7.93534 7.93534 7.93534 90.0000 90.0000 90.0000 45.0000 0 1001 14.0000 0 0 0 0 0.1424 0 1.00000 1.00000 1.00000 0 0 0 0 0 0 0 0 0
   O1    O 0.25470 0.25470 0.25470 1.00000 1.00000
  Al1   Al 0.50000 0.50000 0.50000 0.50000 0.58000
  Al2   Al 0.12500 0.12500 0.12500 0.50000 0.84000
  Al3   Al 0.02720 0.02720 0.02720 0.50000 0.17000
Cryolite
  6 85.213 0.30476 0.011653243 5.42431 5.59873 9.48258 90.0000 124.7748 90.0000 189.4753 0 1001 14.0000 0 0 0 0 0.4000 0 0.98913 1.00000 1.00000 0 0 0 0 0 0 0 0 0
  Na1 Na+1 0.50000 0.00000 0.50000 1.75000 1.00000
  Al1 Al+3 0.00000 0.00000 0.00000 0.85000 1.00000
  Na2 Na+1 0.26416 0.45286 0.25269 1.76000 1.00000
   F1  F-1 0.11867 0.04447 0.21987 1.35000 1.00000
   F2  F-1 0.22443 0.73209 0.06074 1.20000 1.00000
   F3  F-1 0.31488 0.17168 0.04519 1.40000 1.00000
Chiolite
  7  0.333 0.14970 0.000009435 7.05923 7.05923 10.40300 90.0000 90.0000 90.0000 80.0000 0 1001 14.0000 0 0 0 0 0.4000 0 0.93000 1.00000 1.00000 0 0 0 0 0 0 0 0 0
  Na1 Na+1 0.00000 0.00000 0.50000 1.55000 1.00000
  Na2 Na+1 0.27700 0.77700 0.25000 1.70000 1.00000
  Al1 Al+3 0.00000 0.00000 0.00000 1.40000 1.00000
  Al2 Al+3 0.00000 0.50000 0.00000 0.88000 1.00000
   F1  F-1 0.00000 0.00000 0.17700 1.70000 1.00000
   F2  F-1 0.06400 0.24500 0.00000 1.70000 1.00000
   F3  F-1 0.18043 0.54000 0.12066 1.50000 1.00000
NaCa(AlF6)
 18  0.463 0.12490 0.000004193 8.79500 5.14500 20.30589 90.0000 91.5000 90.0000 30.0000 0 1001 14.0000 0 0 0 0 0.0010 0 1.00000 1.00000 1.00000 0 0 0 0 0 0 0 0 0
  Na1 Na+1 0.96680 0.26430 0.16810 2.20000 1.00000
  Na2 Na+1 0.95810 0.28340 0.43130 2.20000 1.00000
  Ca1 Ca+2 0.65030 0.24750 0.32080 0.85000 1.00000
  Ca2 Ca+2 0.64570 0.31190 0.57230 0.85000 1.00000
  Al1 Al+3 0.24880 0.24610 0.32890 1.67000 1.00000
  Al2 Al+3 0.24280 0.18030 0.57880 1.67000 1.00000
   F1  F-1 0.62900 0.62610 0.47770 1.46000 1.00000
   F2  F-1 0.58630 0.61370 0.63970 1.46000 1.00000
   F3  F-1 0.73380 0.08270 0.48240 1.46000 1.00000
   F4  F-1 0.38090 0.10030 0.26260 1.46000 1.00000
   F5  F-1 0.16250 -0.02470 0.63280 1.46000 1.00000
   F6  F-1 0.16430 0.43770 0.38140 1.46000 1.00000
   F7  F-1 0.23570 0.46690 0.62290 1.46000 1.00000
   F8  F-1 0.57860 0.59440 0.88210 1.46000 1.00000
   F9  F-1 0.91320 0.64040 0.22600 1.46000 1.00000
  F10  F-1 0.74030 0.02170 0.23070 1.46000 1.00000
  F11  F-1 0.75510 0.03340 0.62590 1.46000 1.00000
  F12  F-1 0.07480 0.27900 0.53980 1.46000 1.00000
Na2Ca3Al2F14
  6  0.008 0.04993 0.000000052 10.24200 10.24200 10.24200 90.0000 90.0000 90.0000 350.0000 0 1001 14.0000 0 0 0 0 0.0328 0 0.72000 1.00000 1.00000 0 0 0 0 0 0 0 0 0
  Ca1 Ca+2 0.46670 0.00000 0.25000 0.70000 1.00000
  Al1 Al+3 0.24820 0.24820 0.24820 1.50000 1.00000
  Na1 Na+1 0.08470 0.08470 0.08470 0.70000 1.00000
   F1  F-1 0.13870 0.30620 0.12060 0.70000 1.00000
   F2  F-1 0.36400 0.36270 0.18730 0.70000 1.00000
   F3  F-1 0.46140 0.46140 0.46140 1.50000 1.00000
Fluorite
  2  5.412 0.04231 0.001439494 5.46845 5.46845 5.46845 90.0000 90.0000 90.0000 149.0311 0 1001 14.0000 0 0 0 0 0.3644 0 1.00000 1.00000 1.00000 0 0 0 0 0 0 0 0 0
  Ca1 Ca+2 0.00000 0.00000 0.00000 0.57000 1.00000
   F1  F-1 0.25000 0.25000 0.25000 0.81000 1.00000
Weberite
  7  0.002 0.05335 0.000000055 7.07200 10.02000 7.31000 90.0000 90.0000 90.0000 500.0000 0 1001 14.0000 0 0 0 0 0.0010 0 1.00000 1.00000 1.00000 0 0 0 0 0 0 0 0 0
  Na1 Na+1 0.25000 0.25000 0.75000 1.00000 1.00000
  Na2 Na+1 0.00000 0.00000 0.00000 1.00000 1.00000
  Mg1 Mg+2 0.25000 0.25000 0.25000 1.00000 1.00000
  Al1 Al+3 0.00000 0.00000 0.50000 1.00000 1.00000
   F1  F-1 0.00000 0.25000 0.13620 1.00000 1.00000
   F2  F-1 0.00000 0.41440 0.72130 1.00000 1.00000
   F3  F-1 0.18450 0.38740 0.43040 1.00000 1.00000
Neighborite
  4  0.437 0.11101 0.000062484 5.50000 7.69000 5.38700 90.0000 90.0000 90.0000 201.2555 0 1001 14.0000 0 0 0 0 0.0851 0 1.00000 1.00000 1.00000 0 0 0 0 0 0 0 0 0
  Na1 Na+1 0.03975 0.25000 0.48800 1.76232 1.00000
  Mg1 Mg+2 0.00000 0.00000 0.00000 0.77457 1.00000
   F1  F-1 0.45470 0.25000 0.58705 3.75440 1.00000
   F2  F-1 0.29105 0.04897 0.21265 1.37148 1.00000
Elpasolite
  4  0.169 0.05539 0.000004469 8.09500 8.09500 8.09500 90.0000 90.0000 90.0000 60.0000 0 1001 14.0000 0 0 0 0 0.4000 0 1.00000 1.00000 1.00000 0 0 0 0 0 0 0 0 0
    K    K 0.25000 0.25000 0.25000 1.22383 1.00000
   Na   Na 0.50000 0.50000 0.50000 0.84484 1.00000
   Al   Al 0.00000 0.00000 0.00000 0.58428 1.00000
    F    F 0.22250 0.00000 0.00000 1.27910 1.00000
K1.58Al11O17
 11  4.451 0.16266 0.000034508 5.60360 5.60360 34.05867 90.0000 90.0000 120.0000 45.0000 0 1001 14.0000 0 0 0 0 0.3700 0 1.00000 1.00000 1.00000 0 0 0 0 0 0 0 0 0
  Al1   Al 0.16712 -0.16712 0.92980 1.00000 1.00000
  Al2   Al 0.00000 0.00000 0.34988 1.00000 1.00000
  Al3   Al 0.00000 0.00000 0.44935 1.00000 1.00000
  Al4   Al 0.00000 0.00000 0.00000 1.00000 1.00000
   O1    O 0.16419 -0.16419 0.23615 1.00000 1.00000
   O2    O 0.15396 -0.15396 0.03384 1.00000 1.00000
   O3    O 0.00000 0.00000 0.09512 1.00000 1.00000
   O4    O 0.00000 0.00000 0.29520 1.00000 1.00000
   O5    O 0.00000 0.00000 0.50000 1.00000 1.00000
   K1    K 0.00000 0.00000 -0.17086 1.00000 0.31000
   K2    K 0.08717 -0.08717 -0.16784 1.00000 0.16000
Villiaumite
  2  2.192 0.06976 0.001776655 4.63841 4.63841 4.63841 90.0000 90.0000 90.0000 90.0000 0 1001 14.0000 0 0 0 0 0.3800 0 1.00000 1.00000 1.00000 0 0 0 0 0 0 0 0 0
   Na   Na 0.00000 0.00000 0.00000 1.00000 1.00000
    F    F 0.50000 0.50000 0.50000 1.00000 1.00000

File: NN_QPA_OSO/XRD_Data/ParamAnalysisData/К188Д_030321.txt
SRfactor SZero SDispl STransp + C Wght ESU SF A B C Alpha Beta Gamma NA NB NC P1 P2 P3 U V W Z hh kk ll hk hl kl s1 s2 s3 s4 s5 s6
 6.408 0.01067 0.00000 0
alpha-Al2O3
  2  0.319 0.12053 0.000023367 4.75608 4.75608 13.04999 90.0000 90.0000 120.0000 45.1018 0 1001 14.0000 0 0 0 0 0.3497 0 1.00000 1.00000 1.00000 0 0 0 0 0 0 0 0 0
  Al1 Al+3 0.00000 0.00000 0.35231 0.41294 1.00000
   O1  O-2 0.69360 0.00000 0.25000 0.46190 1.00000
gamma-Al2O3
  4  0.886 0.19520 0.000018883 7.90000 7.90000 7.90000 90.0000 90.0000 90.0000 45.2183 0 1001 14.0000 0 0 0 0 0.3497 0 1.00000 1.00000 1.00000 0 0 0 0 0 0 0 0 0
   O1    O 0.25470 0.25470 0.25470 1.00000 1.00000
  Al1   Al 0.50000 0.50000 0.50000 0.50000 0.58000
  Al2   Al 0.12500 0.12500 0.12500 0.50000 0.84000
  Al3   Al 0.02720 0.02720 0.02720 0.50000 0.17000
Cryolite
  6 24.920 0.18057 0.002893392 5.40956 5.58905 9.46131 90.0000 124.7321 90.0000 190.8670 0 1001 14.0000 0 0 0 0 0.2600 0 1.00102 1.00000 1.00000 0 0 0 0 0 0 0 0 0
  Na1 Na+1 0.50000 0.00000 0.50000 1.75000 1.00000
  Al1 Al+3 0.00000 0.00000 0.00000 0.85000 1.00000
  Na2 Na+1 0.26990 0.44940 0.25529 1.76000 1.00000
   F1  F-1 0.12000 0.04939 0.22133 1.35000 1.00000
   F2  F-1 0.22072 0.73449 0.05723 1.20000 1.00000
   F3  F-1 0.31641 0.17298 0.04743 1.40000 1.00000
Chiolite
  7 52.271 0.24842 0.001260800 7.03877 7.03877 10.38211 90.0000 90.0000 90.0000 241.6544 0 1001 14.0000 0 0 0 0 0.2735 0 0.99491 1.00000 1.00000 0 0 0 0 0 0 0 0 0
  Na1 Na+1 0.00000 0.00000 0.50000 1.55000 1.00000
  Na2 Na+1 0.27700 0.77700 0.25000 1.70000 1.00000
  Al1 Al+3 0.00000 0.00000 0.00000 1.40000 1.00000
  Al2 Al+3 0.00000 0.50000 0.00000 0.88000 1.00000
   F1  F-1 0.00000 0.00000 0.17354 1.70000 1.00000
   F2  F-1 0.06216 0.24841 0.00000 1.70000 1.00000
   F3  F-1 0.17844 0.53721 0.11933 1.50000 1.00000
NaCa(AlF6)
 18  3.371 0.13992 0.000025607 8.77042 5.17305 20.37986 90.0000 91.2150 90.0000 84.0704 0 1001 14.0000 0 0 0 0 0.2685 0 1.00000 1.00000 1.00000 0 0 0 0 0 0 0 0 0
  Na1 Na+1 0.96798 0.24430 0.18810 2.20000 1.00000
  Na2 Na+1 0.97809 0.28317 0.43789 2.20000 1.00000
  Ca1 Ca+2 0.63030 0.22750 0.30333 0.85000 1.00000
  Ca2 Ca+2 0.62570 0.31190 0.57230 0.85000 1.00000
  Al1 Al+3 0.26880 0.24610 0.31111 1.67000 1.00000
  Al2 Al+3 0.26279 0.20030 0.57880 1.67000 1.00000
   F1  F-1 0.62900 0.62610 0.47770 1.46000 1.00000
   F2  F-1 0.58630 0.61370 0.63970 1.46000 1.00000
   F3  F-1 0.73380 0.08270 0.48240 1.46000 1.00000
   F4  F-1 0.38090 0.10030 0.26260 1.46000 1.00000
   F5  F-1 0.16250 -0.02470 0.63280 1.46000 1.00000
   F6  F-1 0.16430 0.43770 0.38140 1.46000 1.00000
   F7  F-1 0.23570 0.46690 0.62290 1.46000 1.00000
   F8  F-1 0.57860 0.59440 0.88210 1.46000 1.00000
   F9  F-1 0.91320 0.64040 0.22600 1.46000 1.00000
  F10  F-1 0.74030 0.02170 0.23070 1.46000 1.00000
  F11  F-1 0.75510 0.03340 0.62590 1.46000 1.00000
  F12  F-1 0.07480 0.27900 0.53980 1.46000 1.00000
Na2Ca3Al2F14
  6 17.592 0.15307 0.000096272 10.25019 10.25019 10.25019 90.0000 90.0000 90.0000 349.9446 0 1001 14.0000 0 0 0 0 0.3992 0 0.86723 1.00000 1.00000 0 0 0 0 0 0 0 0 0
  Ca1 Ca+2 0.46670 0.00000 0.25000 0.70000 1.00000
  Al1 Al+3 0.24820 0.24820 0.24820 0.70000 1.00000
  Na1 Na+1 0.08470 0.08470 0.08470 1.49565 1.00000
   F1  F-1 0.13870 0.30620 0.12060 0.70000 1.00000
   F2  F-1 0.36400 0.36270 0.18730 0.70000 1.00000
   F3  F-1 0.46140 0.46140 0.46140 0.73924 1.00000
Fluorite
  2  0.046 0.02386 0.000010253 5.46900 5.46900 5.46900 90.0000 90.0000 90.0000 349.8634 0 1001 14.0000 0 0 0 0 0.3798 0 1.00000 1.00000 1.00000 0 0 0 0 0 0 0 0 0
  Ca1 Ca+2 0.00000 0.00000 0.00000 0.57000 1.00000
   F1  F-1 0.25000 0.25000 0.25000 0.81000 1.00000
Weberite
  7  0.438 0.11870 0.000010602 7.06278 9.98000 7.29000 90.0000 90.0000 90.0000 499.8344 0 1001 14.0000 0 0 0 0 0.1270 0 0.90000 1.00000 1.00000 0 0 0 0 0 0 0 0 0
  Na1 Na+1 0.25000 0.25000 0.75000 1.00000 1.00000
  Na2 Na+1 0.00000 0.00000 0.00000 1.00000 1.00000
  Mg1 Mg+2 0.25000 0.25000 0.25000 1.00000 1.00000
  Al1 Al+3 0.00000 0.00000 0.50000 1.00000 1.00000
   F1  F-1 0.00000 0.25000 0.13620 1.00000 1.00000
   F2  F-1 0.00000 0.41440 0.72130 1.00000 1.00000
   F3  F-1 0.18450 0.38740 0.43040 1.00000 1.00000
Neighborite
  4  0.002 0.06489 0.000000271 5.49839 7.67459 5.36237 90.0000 90.0000 90.0000 349.9962 0 1001 14.0000 0 0 0 0 0.0010 0 1.00000 1.00000 1.00000 0 0 0 0 0 0 0 0 0
  Na1 Na+1 0.03975 0.25000 0.48800 1.76232 1.00000
  Mg1 Mg+2 0.00000 0.00000 0.00000 0.77457 1.00000
   F1  F-1 0.45470 0.25000 0.58705 3.75440 1.00000
   F2  F-1 0.29105 0.04897 0.21265 1.37148 1.00000
Elpasolite
  4  0.156 0.03479 0.000003457 8.11194 8.11194 8.11194 90.0000 90.0000 90.0000 199.9728 0 1001 14.0000 0 0 0 0 0.0513 0 1.00000 1.00000 1.00000 0 0 0 0 0 0 0 0 0
    K    K 0.25000 0.25000 0.25000 1.22383 1.00000
   Na   Na 0.50000 0.50000 0.50000 0.84484 1.00000
   Al   Al 0.00000 0.00000 0.00000 0.58428 1.00000
    F    F 0.22250 0.00000 0.00000 1.27910 1.00000
K1.58Al11O17
 11  0.000 0.15620 0.000000000 5.60835 5.60835 33.89135 90.0000 90.0000 120.0000 45.4062 0 1001 14.0000 0 0 0 0 0.0053 0 1.00000 1.00000 1.00000 0 0 0 0 0 0 0 0 0
  Al1   Al 0.16712 -0.16712 0.92980 1.00000 1.00000
  Al2   Al 0.00000 0.00000 0.34988 1.00000 1.00000
  Al3   Al 0.00000 0.00000 0.44935 1.00000 1.00000
  Al4   Al 0.00000 0.00000 0.00000 1.00000 1.00000
   O1    O 0.16419 -0.16419 0.23615 1.00000 1.00000
   O2    O 0.15396 -0.15396 0.03384 1.00000 1.00000
   O3    O 0.00000 0.00000 0.09512 1.00000 1.00000
   O4    O 0.00000 0.00000 0.29520 1.00000 1.00000
   O5    O 0.00000 0.00000 0.50000 1.00000 1.00000
   K1    K 0.00000 0.00000 -0.17086 1.00000 0.31000
   K2    K 0.08717 -0.08717 -0.16784 1.00000 0.16000
Villiaumite
  2  0.000 0.07302 0.000000000 4.64000 4.64000 4.64000 90.0000 90.0000 90.0000 90.0014 0 1001 14.0000 0 0 0 0 0.3800 0 1.00000 1.00000 1.00000 0 0 0 0 0 0 0 0 0
   Na   Na 0.00000 0.00000 0.00000 1.00000 1.00000
    F    F 0.50000 0.50000 0.50000 1.00000 1.00000

File: NN_QPA_OSO/XRD_Data/ParamAnalysisData/К1898_270121.txt
SRfactor SZero SDispl STransp + C Wght ESU SF A B C Alpha Beta Gamma NA NB NC P1 P2 P3 U V W Z hh kk ll hk hl kl s1 s2 s3 s4 s5 s6
 5.538 0.01397 0.00000 0
alpha-Al2O3
  2  1.688 0.08626 0.000131032 4.76496 4.76496 13.03890 90.0000 90.0000 120.0000 45.0004 0 1001 14.0000 0 0 0 0 0.0291 0 1.00000 1.00000 1.00000 0 0 0 0 0 0 0 0 0
  Al1 Al+3 0.00000 0.00000 0.35231 0.41294 1.00000
   O1  O-2 0.69360 0.00000 0.25000 0.46190 1.00000
gamma-Al2O3
  4  1.701 0.11945 0.000038318 7.91468 7.91468 7.91468 90.0000 90.0000 90.0000 45.0001 0 1001 14.0000 0 0 0 0 0.0722 0 1.00000 1.00000 1.00000 0 0 0 0 0 0 0 0 0
   O1    O 0.25470 0.25470 0.25470 1.00000 1.00000
  Al1   Al 0.50000 0.50000 0.50000 0.50000 0.58000
  Al2   Al 0.12500 0.12500 0.12500 0.50000 0.84000
  Al3   Al 0.02720 0.02720 0.02720 0.50000 0.17000
Cryolite
  6 56.012 0.26517 0.006908612 5.41133 5.58839 9.46248 90.0000 124.7574 90.0000 173.1657 0 1001 14.0000 0 0 0 0 0.3999 0 1.01234 1.00000 1.00000 0 0 0 0 0 0 0 0 0
  Na1 Na+1 0.50000 0.00000 0.50000 1.75000 1.00000
  Al1 Al+3 0.00000 0.00000 0.00000 0.85000 1.00000
  Na2 Na+1 0.26936 0.44979 0.25626 1.76000 1.00000
   F1  F-1 0.11743 0.04554 0.21898 1.35000 1.00000
   F2  F-1 0.22384 0.73185 0.06025 1.20000 1.00000
   F3  F-1 0.31495 0.17398 0.04647 1.40000 1.00000
Chiolite
  7 18.395 0.22490 0.000469834 7.05335 7.05335 10.37288 90.0000 90.0000 90.0000 106.9202 0 1001 14.0000 0 0 0 0 0.4000 0 0.96063 1.00000 1.00000 0 0 0 0 0 0 0 0 0
  Na1 Na+1 0.00000 0.00000 0.50000 1.55000 1.00000
  Na2 Na+1 0.27700 0.77700 0.25000 1.70000 1.00000
  Al1 Al+3 0.00000 0.00000 0.00000 1.40000 1.00000
  Al2 Al+3 0.00000 0.50000 0.00000 0.88000 1.00000
   F1  F-1 0.00000 0.00000 0.17237 1.70000 1.00000
   F2  F-1 0.05879 0.25039 0.00000 1.70000 1.00000
   F3  F-1 0.17898 0.53478 0.11999 1.50000 1.00000
NaCa(AlF6)
 18  2.335 0.17676 0.000018857 8.77010 5.15861 20.42072 90.0000 91.2297 90.0000 30.0002 0 1001 14.0000 0 0 0 0 0.4000 0 1.00000 1.00000 1.00000 0 0 0 0 0 0 0 0 0
  Na1 Na+1 0.98680 0.24430 0.16810 2.20000 1.00000
  Na2 Na+1 0.97810 0.28340 0.45130 2.20000 1.00000
  Ca1 Ca+2 0.63030 0.24750 0.31719 0.85000 1.00000
  Ca2 Ca+2 0.62570 0.31190 0.57217 0.85000 1.00000
  Al1 Al+3 0.24880 0.24610 0.32890 1.67000 1.00000
  Al2 Al+3 0.24280 0.18030 0.55880 1.67000 1.00000
   F1  F-1 0.62900 0.62610 0.47770 1.46000 1.00000
   F2  F-1 0.58630 0.61370 0.63970 1.46000 1.00000
   F3  F-1 0.73380 0.08270 0.48240 1.46000 1.00000
   F4  F-1 0.38090 0.10030 0.26260 1.46000 1.00000
   F5  F-1 0.16250 -0.02470 0.63280 1.46000 1.00000
   F6  F-1 0.16430 0.43770 0.38140 1.46000 1.00000
   F7  F-1 0.23570 0.46690 0.62290 1.46000 1.00000
   F8  F-1 0.57860 0.59440 0.88210 1.46000 1.00000
   F9  F-1 0.91320 0.64040 0.22600 1.46000 1.00000
  F10  F-1 0.74030 0.02170 0.23070 1.46000 1.00000
  F11  F-1 0.75510 0.03340 0.62590 1.46000 1.00000
  F12  F-1 0.07480 0.27900 0.53980 1.46000 1.00000
Na2Ca3Al2F14
  6 13.255 0.14158 0.000077039 10.25127 10.25127 10.25127 90.0000 90.0000 90.0000 118.6655 0 1001 14.0000 0 0 0 0 0.4000 0 0.79838 1.00000 1.00000 0 0 0 0 0 0 0 0 0
  Ca1 Ca+2 0.46670 0.00000 0.25000 1.22502 1.00000
  Al1 Al+3 0.24820 0.24820 0.24820 0.87047 1.00000
  Na1 Na+1 0.08470 0.08470 0.08470 1.49951 1.00000
   F1  F-1 0.13870 0.30620 0.12060 0.97293 1.00000
   F2  F-1 0.36400 0.36270 0.18730 0.79940 1.00000
   F3  F-1 0.46140 0.46140 0.46140 1.49999 1.00000
Fluorite
  2  0.423 0.03661 0.000100806 5.46900 5.46900 5.46900 90.0000 90.0000 90.0000 60.0001 0 1001 14.0000 0 0 0 0 0.3800 0 1.00000 1.00000 1.00000 0 0 0 0 0 0 0 0 0
  Ca1 Ca+2 0.00000 0.00000 0.00000 0.57000 1.00000
   F1  F-1 0.25000 0.25000 0.25000 0.81000 1.00000
Weberite
  7  2.042 0.18544 0.000052370 7.07200 9.99899 7.29000 90.0000 90.0000 90.0000 152.3409 0 1001 14.0000 0 0 0 0 0.3500 0 0.90000 1.00000 1.00000 0 0 0 0 0 0 0 0 0
  Na1 Na+1 0.25000 0.25000 0.75000 1.00000 1.00000
  Na2 Na+1 0.00000 0.00000 0.00000 1.00000 1.00000
  Mg1 Mg+2 0.25000 0.25000 0.25000 1.00000 1.00000
  Al1 Al+3 0.00000 0.00000 0.50000 1.00000 1.00000
   F1  F-1 0.00000 0.25000 0.13620 1.00000 1.00000
   F2  F-1 0.00000 0.41440 0.72130 1.00000 1.00000
   F3  F-1 0.18450 0.38740 0.43040 1.00000 1.00000
Neighborite
  4  0.001 0.05793 0.000000165 5.48800 7.66833 5.36000 90.0000 90.0000 90.0000 349.9996 0 1001 14.0000 0 0 0 0 0.0010 0 1.00000 1.00000 1.00000 0 0 0 0 0 0 0 0 0
  Na1 Na+1 0.03975 0.25000 0.48800 1.76232 1.00000
  Mg1 Mg+2 0.00000 0.00000 0.00000 0.77457 1.00000
   F1  F-1 0.45470 0.25000 0.58705 3.75440 1.00000
   F2  F-1 0.29105 0.04897 0.21265 1.37148 1.00000
Elpasolite
  4  4.146 0.06708 0.000097803 8.10731 8.10731 8.10731 90.0000 90.0000 90.0000 98.8999 0 1001 14.0000 0 0 0 0 0.4000 0 1.00000 1.00000 1.00000 0 0 0 0 0 0 0 0 0
    K    K 0.25000 0.25000 0.25000 1.22383 1.00000
   Na   Na 0.50000 0.50000 0.50000 0.84484 1.00000
   Al   Al 0.00000 0.00000 0.00000 0.58428 1.00000
    F    F 0.22250 0.00000 0.00000 1.27910 1.00000
K1.58Al11O17
 11  0.001 0.08118 0.000000005 5.60133 5.60133 34.03844 90.0000 90.0000 120.0000 149.9999 0 1001 14.0000 0 0 0 0 0.0010 0 1.00000 1.00000 1.00000 0 0 0 0 0 0 0 0 0
  Al1   Al 0.16712 -0.16712 0.92980 1.00000 1.00000
  Al2   Al 0.00000 0.00000 0.34988 1.00000 1.00000
  Al3   Al 0.00000 0.00000 0.44935 1.00000 1.00000
  Al4   Al 0.00000 0.00000 0.00000 1.00000 1.00000
   O1    O 0.16419 -0.16419 0.23615 1.00000 1.00000
   O2    O 0.15396 -0.15396 0.03384 1.00000 1.00000
   O3    O 0.00000 0.00000 0.09512 1.00000 1.00000
   O4    O 0.00000 0.00000 0.29520 1.00000 1.00000
   O5    O 0.00000 0.00000 0.50000 1.00000 1.00000
   K1    K 0.00000 0.00000 -0.17086 1.00000 0.31000
   K2    K 0.08717 -0.08717 -0.16784 1.00000 0.16000
Villiaumite
  2  0.000 0.07013 0.000000000 4.64000 4.64000 4.64000 90.0000 90.0000 90.0000 90.0000 0 1001 14.0000 0 0 0 0 0.3800 0 1.00000 1.00000 1.00000 0 0 0 0 0 0 0 0 0
   Na   Na 0.00000 0.00000 0.00000 1.00000 1.00000
    F    F 0.50000 0.50000 0.50000 1.00000 1.00000

File: NN_QPA_OSO/XRD_Data/ParamAnalysisData/К2003_290121.txt
SRfactor SZero SDispl STransp + C Wght ESU SF A B C Alpha Beta Gamma NA NB NC P1 P2 P3 U V W Z hh kk ll hk hl kl s1 s2 s3 s4 s5 s6
 5.769 0.01167 0.00000 0
alpha-Al2O3
  2  0.982 0.10927 0.000077350 4.76327 4.76327 13.04476 90.0000 90.0000 120.0000 45.0021 0 1001 14.0000 0 0 0 0 0.3500 0 1.00000 1.00000 1.00000 0 0 0 0 0 0 0 0 0
  Al1 Al+3 0.00000 0.00000 0.35231 0.41294 1.00000
   O1  O-2 0.69360 0.00000 0.25000 0.46190 1.00000
gamma-Al2O3
  4  1.673 0.13208 0.000038297 7.90953 7.90953 7.90953 90.0000 90.0000 90.0000 45.0000 0 1001 14.0000 0 0 0 0 0.0680 0 1.00000 1.00000 1.00000 0 0 0 0 0 0 0 0 0
   O1    O 0.25470 0.25470 0.25470 1.00000 1.00000
  Al1   Al 0.50000 0.50000 0.50000 0.50000 0.58000
  Al2   Al 0.12500 0.12500 0.12500 0.50000 0.84000
  Al3   Al 0.02720 0.02720 0.02720 0.50000 0.17000
Cryolite
  6 50.259 0.24400 0.006292954 5.41070 5.58710 9.46069 90.0000 124.7556 90.0000 182.1229 0 1001 14.0000 0 0 0 0 0.3399 0 1.01523 1.00000 1.00000 0 0 0 0 0 0 0 0 0
  Na1 Na+1 0.50000 0.00000 0.50000 1.75000 1.00000
  Al1 Al+3 0.00000 0.00000 0.00000 0.85000 1.00000
  Na2 Na+1 0.26978 0.44897 0.25541 1.76000 1.00000
   F1  F-1 0.11765 0.04535 0.21943 1.35000 1.00000
   F2  F-1 0.22338 0.73321 0.06127 1.20000 1.00000
   F3  F-1 0.31412 0.17428 0.04571 1.40000 1.00000
Chiolite
  7 26.618 0.21618 0.000690707 7.04742 7.04742 10.37649 90.0000 90.0000 90.0000 144.8233 0 1001 14.0000 0 0 0 0 0.4000 0 0.97430 1.00000 1.00000 0 0 0 0 0 0 0 0 0
  Na1 Na+1 0.00000 0.00000 0.50000 1.55000 1.00000
  Na2 Na+1 0.27700 0.77700 0.25000 1.70000 1.00000
  Al1 Al+3 0.00000 0.00000 0.00000 1.40000 1.00000
  Al2 Al+3 0.00000 0.50000 0.00000 0.88000 1.00000
   F1  F-1 0.00000 0.00000 0.17368 1.70000 1.00000
   F2  F-1 0.05974 0.24994 0.00000 1.70000 1.00000
   F3  F-1 0.17852 0.53682 0.11918 1.50000 1.00000
NaCa(AlF6)
 18  1.573 0.17748 0.000012899 8.79500 5.14500 20.40549 90.0000 91.3526 90.0000 30.0002 0 1001 14.0000 0 0 0 0 0.4000 0 1.00000 1.00000 1.00000 0 0 0 0 0 0 0 0 0
  Na1 Na+1 0.98680 0.24430 0.16810 2.20000 1.00000
  Na2 Na+1 0.97810 0.27508 0.43130 2.20000 1.00000
  Ca1 Ca+2 0.63030 0.22752 0.31509 0.85000 1.00000
  Ca2 Ca+2 0.62570 0.31190 0.57230 0.85000 1.00000
  Al1 Al+3 0.26880 0.24610 0.30890 1.67000 1.00000
  Al2 Al+3 0.26280 0.18030 0.55880 1.67000 1.00000
   F1  F-1 0.62900 0.62610 0.47770 1.46000 1.00000
   F2  F-1 0.58630 0.61370 0.63970 1.46000 1.00000
   F3  F-1 0.73380 0.08270 0.48240 1.46000 1.00000
   F4  F-1 0.38090 0.10030 0.26260 1.46000 1.00000
   F5  F-1 0.16250 -0.02470 0.63280 1.46000 1.00000
   F6  F-1 0.16430 0.43770 0.38140 1.46000 1.00000
   F7  F-1 0.23570 0.46690 0.62290 1.46000 1.00000
   F8  F-1 0.57860 0.59440 0.88210 1.46000 1.00000
   F9  F-1 0.91320 0.64040 0.22600 1.46000 1.00000
  F10  F-1 0.74030 0.02170 0.23070 1.46000 1.00000
  F11  F-1 0.75510 0.03340 0.62590 1.46000 1.00000
  F12  F-1 0.07480 0.27900 0.53980 1.46000 1.00000
Na2Ca3Al2F14
  6 13.359 0.14445 0.000078820 10.24930 10.24930 10.24930 90.0000 90.0000 90.0000 122.9825 0 1001 14.0000 0 0 0 0 0.4000 0 0.80696 1.00000 1.00000 0 0 0 0 0 0 0 0 0
  Ca1 Ca+2 0.46670 0.00000 0.25000 1.06642 1.00000
  Al1 Al+3 0.24820 0.24820 0.24820 0.94909 1.00000
  Na1 Na+1 0.08470 0.08470 0.08470 1.49999 1.00000
   F1  F-1 0.13870 0.30620 0.12060 0.99811 1.00000
   F2  F-1 0.36400 0.36270 0.18730 1.17956 1.00000
   F3  F-1 0.46140 0.46140 0.46140 1.49999 1.00000
Fluorite
  2  0.084 0.02639 0.000020363 5.46900 5.46900 5.46900 90.0000 90.0000 90.0000 239.6671 0 1001 14.0000 0 0 0 0 0.3768 0 1.00000 1.00000 1.00000 0 0 0 0 0 0 0 0 0
  Ca1 Ca+2 0.00000 0.00000 0.00000 0.57000 1.00000
   F1  F-1 0.25000 0.25000 0.25000 0.81000 1.00000
Weberite
  7  2.020 0.17189 0.000052603 7.07200 9.99247 7.29000 90.0000 90.0000 90.0000 268.3264 0 1001 14.0000 0 0 0 0 0.3500 0 0.90000 1.00000 1.00000 0 0 0 0 0 0 0 0 0
  Na1 Na+1 0.25000 0.25000 0.75000 1.00000 1.00000
  Na2 Na+1 0.00000 0.00000 0.00000 1.00000 1.00000
  Mg1 Mg+2 0.25000 0.25000 0.25000 1.00000 1.00000
  Al1 Al+3 0.00000 0.00000 0.50000 1.00000 1.00000
   F1  F-1 0.00000 0.25000 0.13620 1.00000 1.00000
   F2  F-1 0.00000 0.41440 0.72130 1.00000 1.00000
   F3  F-1 0.18450 0.38740 0.43040 1.00000 1.00000
Neighborite
  4  0.007 0.05861 0.000000899 5.49143 7.67167 5.36000 90.0000 90.0000 90.0000 349.9990 0 1001 14.0000 0 0 0 0 0.0010 0 1.00000 1.00000 1.00000 0 0 0 0 0 0 0 0 0
  Na1 Na+1 0.03975 0.25000 0.48800 1.76232 1.00000
  Mg1 Mg+2 0.00000 0.00000 0.00000 0.77457 1.00000
   F1  F-1 0.45470 0.25000 0.58705 3.75440 1.00000
   F2  F-1 0.29105 0.04897 0.21265 1.37148 1.00000
Elpasolite
  4  3.351 0.06309 0.000080246 8.10613 8.10613 8.10613 90.0000 90.0000 90.0000 115.5262 0 1001 14.0000 0 0 0 0 0.4000 0 1.00000 1.00000 1.00000 0 0 0 0 0 0 0 0 0
    K    K 0.25000 0.25000 0.25000 1.22383 1.00000
   Na   Na 0.50000 0.50000 0.50000 0.84484 1.00000
   Al   Al 0.00000 0.00000 0.00000 0.58428 1.00000
    F    F 0.22250 0.00000 0.00000 1.27910 1.00000
K1.58Al11O17
 11  0.074 0.08065 0.000000518 5.61953 5.61953 33.89001 90.0000 90.0000 120.0000 150.0000 0 1001 14.0000 0 0 0 0 0.0010 0 1.00000 1.00000 1.00000 0 0 0 0 0 0 0 0 0
  Al1   Al 0.16712 -0.16712 0.92980 1.00000 1.00000
  Al2   Al 0.00000 0.00000 0.34988 1.00000 1.00000
  Al3   Al 0.00000 0.00000 0.44935 1.00000 1.00000
  Al4   Al 0.00000 0.00000 0.00000 1.00000 1.00000
   O1    O 0.16419 -0.16419 0.23615 1.00000 1.00000
   O2    O 0.15396 -0.15396 0.03384 1.00000 1.00000
   O3    O 0.00000 0.00000 0.09512 1.00000 1.00000
   O4    O 0.00000 0.00000 0.29520 1.00000 1.00000
   O5    O 0.00000 0.00000 0.50000 1.00000 1.00000
   K1    K 0.00000 0.00000 -0.17086 1.00000 0.31000
   K2    K 0.08717 -0.08717 -0.16784 1.00000 0.16000
Villiaumite
  2  0.000 0.03488 0.000000000 4.64000 4.64000 4.64000 90.0000 90.0000 90.0000 169.9976 0 1001 14.0000 0 0 0 0 0.0010 0 1.00000 1.00000 1.00000 0 0 0 0 0 0 0 0 0
   Na   Na 0.00000 0.00000 0.00000 1.00000 1.00000
    F    F 0.50000 0.50000 0.50000 1.00000 1.00000
