Repository: VladimirStanovov/DiffractNet

# DiffractNet
Source code for applying neural networks to x-ray diffraction data

File: NN_QPA_OSO/XRD_Data/ParamAnalysisData/К2019_270121.txt
SRfactor SZero SDispl STransp + C Wght ESU SF A B C Alpha Beta Gamma NA NB NC P1 P2 P3 U V W Z hh kk ll hk hl kl s1 s2 s3 s4 s5 s6
 5.834 0.02202 0.00000 0
alpha-Al2O3
  2  1.255 0.11207 0.000103239 4.76662 4.76662 13.00031 90.0000 90.0000 120.0000 45.0000 0 1001 14.0000 0 0 0 0 0.3500 0 1.00000 1.00000 1.00000 0 0 0 0 0 0 0 0 0
  Al1 Al+3 0.00000 0.00000 0.35231 0.41294 1.00000
   O1  O-2 0.69360 0.00000 0.25000 0.46190 1.00000
gamma-Al2O3
  4  3.493 0.15205 0.000083050 7.91883 7.91883 7.91883 90.0000 90.0000 90.0000 45.0000 0 1001 14.0000 0 0 0 0 0.3500 0 1.00000 1.00000 1.00000 0 0 0 0 0 0 0 0 0
   O1    O 0.25470 0.25470 0.25470 1.00000 1.00000
  Al1   Al 0.50000 0.50000 0.50000 0.50000 0.58000
  Al2   Al 0.12500 0.12500 0.12500 0.50000 0.84000
  Al3   Al 0.02720 0.02720 0.02720 0.50000 0.17000
Cryolite
  6 68.166 0.34319 0.008881963 5.41267 5.59093 9.46448 90.0000 124.7565 90.0000 193.2061 0 1001 14.0000 0 0 0 0 0.3795 0 1.00517 1.00000 1.00000 0 0 0 0 0 0 0 0 0
  Na1 Na+1 0.50000 0.00000 0.50000 1.75000 1.00000
  Al1 Al+3 0.00000 0.00000 0.00000 0.85000 1.00000
  Na2 Na+1 0.26482 0.44999 0.25314 1.76000 1.00000
   F1  F-1 0.11686 0.04439 0.21932 1.35000 1.00000
   F2  F-1 0.22442 0.73377 0.06077 1.20000 1.00000
   F3  F-1 0.31594 0.17246 0.04623 1.40000 1.00000
Chiolite
  7  7.663 0.26000 0.000206622 7.06000 7.06000 10.36933 90.0000 90.0000 90.0000 80.0000 0 1001 14.0000 0 0 0 0 0.4000 0 0.93000 1.00000 1.00000 0 0 0 0 0 0 0 0 0
  Na1 Na+1 0.00000 0.00000 0.50000 1.55000 1.00000
  Na2 Na+1 0.27700 0.77700 0.25000 1.70000 1.00000
  Al1 Al+3 0.00000 0.00000 0.00000 1.40000 1.00000
  Al2 Al+3 0.00000 0.50000 0.00000 0.88000 1.00000
   F1  F-1 0.00000 0.00000 0.17396 1.70000 1.00000
   F2  F-1 0.06297 0.24950 0.00000 1.70000 1.00000
   F3  F-1 0.18105 0.53200 0.12100 1.50000 1.00000
NaCa(AlF6)
 18  3.335 0.18754 0.000028470 8.78244 5.14595 20.44907 90.0000 91.0745 90.0000 30.0000 0 1001 14.0000 0 0 0 0 0.4000 0 1.00000 1.00000 1.00000 0 0 0 0 0 0 0 0 0
  Na1 Na+1 0.98680 0.24430 0.16810 2.20000 1.00000
  Na2 Na+1 0.97810 0.27895 0.43239 2.20000 1.00000
  Ca1 Ca+2 0.63030 0.24750 0.31956 0.85000 1.00000
  Ca2 Ca+2 0.62570 0.31190 0.57230 0.85000 1.00000
  Al1 Al+3 0.26880 0.24610 0.32890 1.67000 1.00000
  Al2 Al+3 0.25283 0.18030 0.55963 1.67000 1.00000
   F1  F-1 0.62900 0.62610 0.47770 1.46000 1.00000
   F2  F-1 0.58630 0.61370 0.63970 1.46000 1.00000
   F3  F-1 0.73380 0.08270 0.48240 1.46000 1.00000
   F4  F-1 0.38090 0.10030 0.26260 1.46000 1.00000
   F5  F-1 0.16250 -0.02470 0.63280 1.46000 1.00000
   F6  F-1 0.16430 0.43770 0.38140 1.46000 1.00000
   F7  F-1 0.23570 0.46690 0.62290 1.46000 1.00000
   F8  F-1 0.57860 0.59440 0.88210 1.46000 1.00000
   F9  F-1 0.91320 0.64040 0.22600 1.46000 1.00000
  F10  F-1 0.74030 0.02170 0.23070 1.46000 1.00000
  F11  F-1 0.75510 0.03340 0.62590 1.46000 1.00000
  F12  F-1 0.07480 0.27900 0.53980 1.46000 1.00000
Na2Ca3Al2F14
  6 10.199 0.15121 0.000062805 10.24436 10.24436 10.24436 90.0000 90.0000 90.0000 71.1961 0 1001 14.0000 0 0 0 0 0.4000 0 0.76314 1.00000 1.00000 0 0 0 0 0 0 0 0 0
  Ca1 Ca+2 0.46670 0.00000 0.25000 1.24504 1.00000
  Al1 Al+3 0.24820 0.24820 0.24820 0.70000 1.00000
  Na1 Na+1 0.08470 0.08470 0.08470 1.12209 1.00000
   F1  F-1 0.13870 0.30620 0.12060 1.50000 1.00000
   F2  F-1 0.36400 0.36270 0.18730 1.50000 1.00000
   F3  F-1 0.46140 0.46140 0.46140 1.50000 1.00000
Fluorite
  2  0.074 0.03536 0.000018696 5.46900 5.46900 5.46900 90.0000 90.0000 90.0000 60.0000 0 1001 14.0000 0 0 0 0 0.3800 0 1.00000 1.00000 1.00000 0 0 0 0 0 0 0 0 0
  Ca1 Ca+2 0.00000 0.00000 0.00000 0.57000 1.00000
   F1  F-1 0.25000 0.25000 0.25000 0.81000 1.00000
Weberite
  7  1.860 0.19035 0.000050392 7.07200 10.00776 7.29000 90.0000 90.0000 90.0000 150.0000 0 1001 14.0000 0 0 0 0 0.3500 0 0.90000 1.00000 1.00000 0 0 0 0 0 0 0 0 0
  Na1 Na+1 0.25000 0.25000 0.75000 1.00000 1.00000
  Na2 Na+1 0.00000 0.00000 0.00000 1.00000 1.00000
  Mg1 Mg+2 0.25000 0.25000 0.25000 1.00000 1.00000
  Al1 Al+3 0.00000 0.00000 0.50000 1.00000 1.00000
   F1  F-1 0.00000 0.25000 0.13620 1.00000 1.00000
   F2  F-1 0.00000 0.41440 0.72130 1.00000 1.00000
   F3  F-1 0.18450 0.38740 0.43040 1.00000 1.00000
Neighborite
  4  0.116 0.11738 0.000015848 5.48800 7.66500 5.36000 90.0000 90.0000 90.0000 350.0000 0 1001 14.0000 0 0 0 0 0.3000 0 1.00000 1.00000 1.00000 0 0 0 0 0 0 0 0 0
  Na1 Na+1 0.03975 0.25000 0.48800 1.76232 1.00000
  Mg1 Mg+2 0.00000 0.00000 0.00000 0.77457 1.00000
   F1  F-1 0.45470 0.25000 0.58705 3.75440 1.00000
   F2  F-1 0.29105 0.04897 0.21265 1.37148 1.00000
Elpasolite
  4  3.815 0.07008 0.000095073 8.10986 8.10986 8.10986 90.0000 90.0000 90.0000 86.0060 0 1001 14.0000 0 0 0 0 0.4000 0 1.00000 1.00000 1.00000 0 0 0 0 0 0 0 0 0
    K    K 0.25000 0.25000 0.25000 1.22383 1.00000
   Na   Na 0.50000 0.50000 0.50000 0.84484 1.00000
   Al   Al 0.00000 0.00000 0.00000 0.58428 1.00000
    F    F 0.22250 0.00000 0.00000 1.27910 1.00000
K1.58Al11O17
 11  0.016 0.08265 0.000000115 5.58500 5.58500 34.00920 90.0000 90.0000 120.0000 150.0000 0 1001 14.0000 0 0 0 0 0.0010 0 1.00000 1.00000 1.00000 0 0 0 0 0 0 0 0 0
  Al1   Al 0.16712 -0.16712 0.92980 1.00000 1.00000
  Al2   Al 0.00000 0.00000 0.34988 1.00000 1.00000
  Al3   Al 0.00000 0.00000 0.44935 1.00000 1.00000
  Al4   Al 0.00000 0.00000 0.00000 1.00000 1.00000
   O1    O 0.16419 -0.16419 0.23615 1.00000 1.00000
   O2    O 0.15396 -0.15396 0.03384 1.00000 1.00000
   O3    O 0.00000 0.00000 0.09512 1.00000 1.00000
   O4    O 0.00000 0.00000 0.29520 1.00000 1.00000
   O5    O 0.00000 0.00000 0.50000 1.00000 1.00000
   K1    K 0.00000 0.00000 -0.17086 1.00000 0.31000
   K2    K 0.08717 -0.08717 -0.16784 1.00000 0.16000
Villiaumite
  2  0.008 0.03390 0.000005998 4.64000 4.64000 4.64000 90.0000 90.0000 90.0000 170.0000 0 1001 14.0000 0 0 0 0 0.0010 0 1.00000 1.00000 1.00000 0 0 0 0 0 0 0 0 0
   Na   Na 0.00000 0.00000 0.00000 1.00000 1.00000
    F    F 0.50000 0.50000 0.50000 1.00000 1.00000

File: NN_QPA_OSO/XRD_Data/ParamAnalysisData/К2035_280121.txt
SRfactor SZero SDispl STransp + C Wght ESU SF A B C Alpha Beta Gamma NA NB NC P1 P2 P3 U V W Z hh kk ll hk hl kl s1 s2 s3 s4 s5 s6
 5.729 0.01371 0.00000 0
alpha-Al2O3
  2  0.941 0.10617 0.000073411 4.76191 4.76191 13.03816 90.0000 90.0000 120.0000 45.0062 0 1001 14.0000 0 0 0 0 0.3500 0 1.00000 1.00000 1.00000 0 0 0 0 0 0 0 0 0
  Al1 Al+3 0.00000 0.00000 0.35231 0.41294 1.00000
   O1  O-2 0.69360 0.00000 0.25000 0.46190 1.00000
gamma-Al2O3
  4  1.933 0.12869 0.000043665 7.91607 7.91607 7.91607 90.0000 90.0000 90.0000 49.8264 0 1001 14.0000 0 0 0 0 0.1469 0 1.00000 1.00000 1.00000 0 0 0 0 0 0 0 0 0
   O1    O 0.25470 0.25470 0.25470 1.00000 1.00000
  Al1   Al 0.50000 0.50000 0.50000 0.50000 0.58000
  Al2   Al 0.12500 0.12500 0.12500 0.50000 0.84000
  Al3   Al 0.02720 0.02720 0.02720 0.50000 0.17000
Cryolite
  6 57.283 0.28085 0.007088295 5.41201 5.58832 9.46296 90.0000 124.7498 90.0000 169.4868 0 1001 14.0000 0 0 0 0 0.3633 0 1.00635 1.00000 1.00000 0 0 0 0 0 0 0 0 0
  Na1 Na+1 0.50000 0.00000 0.50000 1.75000 1.00000
  Al1 Al+3 0.00000 0.00000 0.00000 0.85000 1.00000
  Na2 Na+1 0.26720 0.44944 0.25440 1.76000 1.00000
   F1  F-1 0.11730 0.04514 0.21985 1.35000 1.00000
   F2  F-1 0.22392 0.73261 0.06046 1.20000 1.00000
   F3  F-1 0.31513 0.17345 0.04585 1.40000 1.00000
Chiolite
  7 16.482 0.23321 0.000422352 7.05491 7.05491 10.37027 90.0000 90.0000 90.0000 100.3844 0 1001 14.0000 0 0 0 0 0.4000 0 0.95051 1.00000 1.00000 0 0 0 0 0 0 0 0 0
  Na1 Na+1 0.00000 0.00000 0.50000 1.55000 1.00000
  Na2 Na+1 0.27700 0.77700 0.25000 1.70000 1.00000
  Al1 Al+3 0.00000 0.00000 0.00000 1.40000 1.00000
  Al2 Al+3 0.00000 0.50000 0.00000 0.88000 1.00000
   F1  F-1 0.00000 0.00000 0.17250 1.70000 1.00000
   F2  F-1 0.05988 0.25090 0.00000 1.70000 1.00000
   F3  F-1 0.17922 0.53427 0.12058 1.50000 1.00000
NaCa(AlF6)
 18  3.055 0.17476 0.000024775 8.76039 5.15649 20.43672 90.0000 91.1338 90.0000 30.0004 0 1001 14.0000 0 0 0 0 0.4000 0 1.00000 1.00000 1.00000 0 0 0 0 0 0 0 0 0
  Na1 Na+1 0.98680 0.24430 0.16952 2.20000 1.00000
  Na2 Na+1 0.97810 0.28340 0.43552 2.20000 1.00000
  Ca1 Ca+2 0.63030 0.24750 0.31363 0.85000 1.00000
  Ca2 Ca+2 0.62570 0.31190 0.57050 0.85000 1.00000
  Al1 Al+3 0.26880 0.24610 0.30890 1.67000 1.00000
  Al2 Al+3 0.24280 0.18030 0.55880 1.67000 1.00000
   F1  F-1 0.62900 0.62610 0.47770 1.46000 1.00000
   F2  F-1 0.58630 0.61370 0.63970 1.46000 1.00000
   F3  F-1 0.73380 0.08270 0.48240 1.46000 1.00000
   F4  F-1 0.38090 0.10030 0.26260 1.46000 1.00000
   F5  F-1 0.16250 -0.02470 0.63280 1.46000 1.00000
   F6  F-1 0.16430 0.43770 0.38140 1.46000 1.00000
   F7  F-1 0.23570 0.46690 0.62290 1.46000 1.00000
   F8  F-1 0.57860 0.59440 0.88210 1.46000 1.00000
   F9  F-1 0.91320 0.64040 0.22600 1.46000 1.00000
  F10  F-1 0.74030 0.02170 0.23070 1.46000 1.00000
  F11  F-1 0.75510 0.03340 0.62590 1.46000 1.00000
  F12  F-1 0.07480 0.27900 0.53980 1.46000 1.00000
Na2Ca3Al2F14
  6 12.744 0.14467 0.000074368 10.24945 10.24945 10.24945 90.0000 90.0000 90.0000 108.5523 0 1001 14.0000 0 0 0 0 0.4000 0 0.78869 1.00000 1.00000 0 0 0 0 0 0 0 0 0
  Ca1 Ca+2 0.46670 0.00000 0.25000 1.08723 1.00000
  Al1 Al+3 0.24820 0.24820 0.24820 0.99812 1.00000
  Na1 Na+1 0.08470 0.08470 0.08470 1.49990 1.00000
   F1  F-1 0.13870 0.30620 0.12060 1.02284 1.00000
   F2  F-1 0.36400 0.36270 0.18730 1.09956 1.00000
   F3  F-1 0.46140 0.46140 0.46140 1.49995 1.00000
Fluorite
  2  0.114 0.03485 0.000027328 5.46900 5.46900 5.46900 90.0000 90.0000 90.0000 60.0002 0 1001 14.0000 0 0 0 0 0.3800 0 1.00000 1.00000 1.00000 0 0 0 0 0 0 0 0 0
  Ca1 Ca+2 0.00000 0.00000 0.00000 0.57000 1.00000
   F1  F-1 0.25000 0.25000 0.25000 0.81000 1.00000
Weberite
  7  1.918 0.17530 0.000049372 7.07200 9.99530 7.29000 90.0000 90.0000 90.0000 306.2924 0 1001 14.0000 0 0 0 0 0.3500 0 0.90000 1.00000 1.00000 0 0 0 0 0 0 0 0 0
  Na1 Na+1 0.25000 0.25000 0.75000 1.00000 1.00000
  Na2 Na+1 0.00000 0.00000 0.00000 1.00000 1.00000
  Mg1 Mg+2 0.25000 0.25000 0.25000 1.00000 1.00000
  Al1 Al+3 0.00000 0.00000 0.50000 1.00000 1.00000
   F1  F-1 0.00000 0.25000 0.13620 1.00000 1.00000
   F2  F-1 0.00000 0.41440 0.72130 1.00000 1.00000
   F3  F-1 0.18450 0.38740 0.43040 1.00000 1.00000
Neighborite
  4  0.185 0.11799 0.000024029 5.48800 7.66500 5.36000 90.0000 90.0000 90.0000 349.9954 0 1001 14.0000 0 0 0 0 0.3000 0 1.00000 1.00000 1.00000 0 0 0 0 0 0 0 0 0
  Na1 Na+1 0.03975 0.25000 0.48800 1.76232 1.00000
  Mg1 Mg+2 0.00000 0.00000 0.00000 0.77457 1.00000
   F1  F-1 0.45470 0.25000 0.58705 3.75440 1.00000
   F2  F-1 0.29105 0.04897 0.21265 1.37148 1.00000
Elpasolite
  4  5.344 0.06940 0.000126530 8.10658 8.10658 8.10658 90.0000 90.0000 90.0000 99.1803 0 1001 14.0000 0 0 0 0 0.4000 0 1.00000 1.00000 1.00000 0 0 0 0 0 0 0 0 0
    K    K 0.25000 0.25000 0.25000 1.22383 1.00000
   Na   Na 0.50000 0.50000 0.50000 0.84484 1.00000
   Al   Al 0.00000 0.00000 0.00000 0.58428 1.00000
    F    F 0.22250 0.00000 0.00000 1.27910 1.00000
K1.58Al11O17
 11  0.000 0.08359 0.000000000 5.60125 5.60125 34.12252 90.0000 90.0000 120.0000 149.9999 0 1001 14.0000 0 0 0 0 0.0010 0 1.00000 1.00000 1.00000 0 0 0 0 0 0 0 0 0
  Al1   Al 0.16712 -0.16712 0.92980 1.00000 1.00000
  Al2   Al 0.00000 0.00000 0.34988 1.00000 1.00000
  Al3   Al 0.00000 0.00000 0.44935 1.00000 1.00000
  Al4   Al 0.00000 0.00000 0.00000 1.00000 1.00000
   O1    O 0.16419 -0.16419 0.23615 1.00000 1.00000
   O2    O 0.15396 -0.15396 0.03384 1.00000 1.00000
   O3    O 0.00000 0.00000 0.09512 1.00000 1.00000
   O4    O 0.00000 0.00000 0.29520 1.00000 1.00000
   O5    O 0.00000 0.00000 0.50000 1.00000 1.00000
   K1    K 0.00000 0.00000 -0.17086 1.00000 0.31000
   K2    K 0.08717 -0.08717 -0.16784 1.00000 0.16000
Villiaumite
  2  0.001 0.04056 0.000000464 4.63974 4.63974 4.63974 90.0000 90.0000 90.0000 169.6753 0 1001 14.0000 0 0 0 0 0.0277 0 1.00000 1.00000 1.00000 0 0 0 0 0 0 0 0 0
   Na   Na 0.00000 0.00000 0.00000 1.00000 1.00000
    F    F 0.50000 0.50000 0.50000 1.00000 1.00000

File: NN_QPA_OSO/XRD_Data/ParamAnalysisData/К2042_290121.txt
SRfactor SZero SDispl STransp + C Wght ESU SF A B C Alpha Beta Gamma NA NB NC P1 P2 P3 U V W Z hh kk ll hk hl kl s1 s2 s3 s4 s5 s6
 5.625 0.01288 0.00000 0
alpha-Al2O3
  2  0.994 0.11094 0.000083266 4.75500 4.75500 13.04950 90.0000 90.0000 120.0000 45.0000 0 1001 14.0000 0 0 0 0 0.3500 0 1.00000 1.00000 1.00000 0 0 0 0 0 0 0 0 0
  Al1 Al+3 0.00000 0.00000 0.35231 0.41294 1.00000
   O1  O-2 0.69360 0.00000 0.25000 0.46190 1.00000
gamma-Al2O3
  4  0.766 0.13020 0.000018398 7.93700 7.93700 7.93700 90.0000 90.0000 90.0000 45.0000 0 1001 14.0000 0 0 0 0 0.1427 0 1.00000 1.00000 1.00000 0 0 0 0 0 0 0 0 0
   O1    O 0.25470 0.25470 0.25470 1.00000 1.00000
  Al1   Al 0.50000 0.50000 0.50000 0.50000 0.58000
  Al2   Al 0.12500 0.12500 0.12500 0.50000 0.84000
  Al3   Al 0.02720 0.02720 0.02720 0.50000 0.17000
Cryolite
  6 83.482 0.30569 0.011057518 5.41126 5.59262 9.46230 90.0000 124.7265 90.0000 167.5371 0 1001 14.0000 0 0 0 0 0.4000 0 1.02328 1.00000 1.00000 0 0 0 0 0 0 0 0 0
  Na1 Na+1 0.50000 0.00000 0.50000 1.75000 1.00000
  Al1 Al+3 0.00000 0.00000 0.00000 0.85000 1.00000
  Na2 Na+1 0.26439 0.45016 0.25185 1.76000 1.00000
   F1  F-1 0.11674 0.04452 0.21957 1.35000 1.00000
   F2  F-1 0.22689 0.73256 0.06248 1.20000 1.00000
   F3  F-1 0.31703 0.17097 0.04528 1.40000 1.00000
Chiolite
  7  0.598 0.15306 0.000016392 7.04740 7.04740 10.40300 90.0000 90.0000 90.0000 80.0000 0 1001 14.0000 0 0 0 0 0.4000 0 0.93000 1.00000 1.00000 0 0 0 0 0 0 0 0 0
  Na1 Na+1 0.00000 0.00000 0.50000 1.55000 1.00000
  Na2 Na+1 0.27700 0.77700 0.25000 1.70000 1.00000
  Al1 Al+3 0.00000 0.00000 0.00000 1.40000 1.00000
  Al2 Al+3 0.00000 0.50000 0.00000 0.88000 1.00000
   F1  F-1 0.00000 0.00000 0.17700 1.70000 1.00000
   F2  F-1 0.06400 0.25200 0.00000 1.70000 1.00000
   F3  F-1 0.18200 0.54000 0.12100 1.50000 1.00000
NaCa(AlF6)
 18  0.555 0.16647 0.000004838 8.79500 5.15896 20.30000 90.0000 91.5000 90.0000 30.0000 0 1001 14.0000 0 0 0 0 0.4000 0 1.00000 1.00000 1.00000 0 0 0 0 0 0 0 0 0
  Na1 Na+1 0.96680 0.26430 0.16810 2.20000 1.00000
  Na2 Na+1 0.95810 0.28340 0.43130 2.20000 1.00000
  Ca1 Ca+2 0.63030 0.24750 0.32036 0.85000 1.00000
  Ca2 Ca+2 0.62570 0.31190 0.56902 0.85000 1.00000
  Al1 Al+3 0.24880 0.24610 0.32890 1.67000 1.00000
  Al2 Al+3 0.24280 0.18030 0.55880 1.67000 1.00000
   F1  F-1 0.62900 0.62610 0.47770 1.46000 1.00000
   F2  F-1 0.58630 0.61370 0.63970 1.46000 1.00000
   F3  F-1 0.73380 0.08270 0.48240 1.46000 1.00000
   F4  F-1 0.38090 0.10030 0.26260 1.46000 1.00000
   F5  F-1 0.16250 -0.02470 0.63280 1.46000 1.00000
   F6  F-1 0.16430 0.43770 0.38140 1.46000 1.00000
   F7  F-1 0.23570 0.46690 0.62290 1.46000 1.00000
   F8  F-1 0.57860 0.59440 0.88210 1.46000 1.00000
   F9  F-1 0.91320 0.64040 0.22600 1.46000 1.00000
  F10  F-1 0.74030 0.02170 0.23070 1.46000 1.00000
  F11  F-1 0.75510 0.03340 0.62590 1.46000 1.00000
  F12  F-1 0.07480 0.27900 0.53980 1.46000 1.00000
Na2Ca3Al2F14
  6  0.137 0.08010 0.000000852 10.25400 10.25400 10.25400 90.0000 90.0000 90.0000 65.0001 0 1001 14.0000 0 0 0 0 0.0010 0 0.72000 1.00000 1.00000 0 0 0 0 0 0 0 0 0
  Ca1 Ca+2 0.46670 0.00000 0.25000 0.70000 1.00000
  Al1 Al+3 0.24820 0.24820 0.24820 1.50000 1.00000
  Na1 Na+1 0.08470 0.08470 0.08470 0.70000 1.00000
   F1  F-1 0.13870 0.30620 0.12060 0.70000 1.00000
   F2  F-1 0.36400 0.36270 0.18730 1.49971 1.00000
   F3  F-1 0.46140 0.46140 0.46140 0.70000 1.00000
Fluorite
  2  6.287 0.04705 0.001613062 5.46664 5.46664 5.46664 90.0000 90.0000 90.0000 209.0049 0 1001 14.0000 0 0 0 0 0.3736 0 1.00000 1.00000 1.00000 0 0 0 0 0 0 0 0 0
  Ca1 Ca+2 0.00000 0.00000 0.00000 0.57000 1.00000
   F1  F-1 0.25000 0.25000 0.25000 0.81000 1.00000
Weberite
  7  0.017 0.05068 0.000000481 7.06122 10.02000 7.30125 90.0000 90.0000 90.0000 500.0000 0 1001 14.0000 0 0 0 0 0.0010 0 1.00000 1.00000 1.00000 0 0 0 0 0 0 0 0 0
  Na1 Na+1 0.25000 0.25000 0.75000 1.00000 1.00000
  Na2 Na+1 0.00000 0.00000 0.00000 1.00000 1.00000
  Mg1 Mg+2 0.25000 0.25000 0.25000 1.00000 1.00000
  Al1 Al+3 0.00000 0.00000 0.50000 1.00000 1.00000
   F1  F-1 0.00000 0.25000 0.13620 1.00000 1.00000
   F2  F-1 0.00000 0.41440 0.72130 1.00000 1.00000
   F3  F-1 0.18450 0.38740 0.43040 1.00000 1.00000
Neighborite
  4  0.136 0.08120 0.000018816 5.49878 7.68675 5.38354 90.0000 90.0000 90.0000 350.0000 0 1001 14.0000 0 0 0 0 0.0010 0 1.00000 1.00000 1.00000 0 0 0 0 0 0 0 0 0
  Na1 Na+1 0.03975 0.25000 0.48800 1.76232 1.00000
  Mg1 Mg+2 0.00000 0.00000 0.00000 0.77457 1.00000
   F1  F-1 0.45470 0.25000 0.58705 3.75440 1.00000
   F2  F-1 0.29105 0.04897 0.21265 1.37148 1.00000
Elpasolite
  4  4.538 0.06922 0.000115321 8.10132 8.10132 8.10132 90.0000 90.0000 90.0000 60.0000 0 1001 14.0000 0 0 0 0 0.4000 0 1.00000 1.00000 1.00000 0 0 0 0 0 0 0 0 0
    K    K 0.25000 0.25000 0.25000 1.22383 1.00000
   Na   Na 0.50000 0.50000 0.50000 0.84484 1.00000
   Al   Al 0.00000 0.00000 0.00000 0.58428 1.00000
    F    F 0.22250 0.00000 0.00000 1.27910 1.00000
K1.58Al11O17
 11  2.488 0.15060 0.000018549 5.60652 5.60652 34.09939 90.0000 90.0000 120.0000 45.0000 0 1001 14.0000 0 0 0 0 0.2406 0 1.00000 1.00000 1.00000 0 0 0 0 0 0 0 0 0
  Al1   Al 0.16712 -0.16712 0.92980 1.00000 1.00000
  Al2   Al 0.00000 0.00000 0.34988 1.00000 1.00000
  Al3   Al 0.00000 0.00000 0.44935 1.00000 1.00000
  Al4   Al 0.00000 0.00000 0.00000 1.00000 1.00000
   O1    O 0.16419 -0.16419 0.23615 1.00000 1.00000
   O2    O 0.15396 -0.15396 0.03384 1.00000 1.00000
   O3    O 0.00000 0.00000 0.09512 1.00000 1.00000
   O4    O 0.00000 0.00000 0.29520 1.00000 1.00000
   O5    O 0.00000 0.00000 0.50000 1.00000 1.00000
   K1    K 0.00000 0.00000 -0.17086 1.00000 0.31000
   K2    K 0.08717 -0.08717 -0.16784 1.00000 0.16000
Villiaumite
  2  0.000 0.07003 0.000000000 4.64000 4.64000 4.64000 90.0000 90.0000 90.0000 90.0000 0 1001 14.0000 0 0 0 0 0.3800 0 1.00000 1.00000 1.00000 0 0 0 0 0 0 0 0 0
   Na   Na 0.00000 0.00000 0.00000 1.00000 1.00000
    F    F 0.50000 0.50000 0.50000 1.00000 1.00000

File: NN_QPA_OSO/XRD_Data/ParamAnalysisData/К655_220121.txt
SRfactor SZero SDispl STransp + C Wght ESU SF A B C Alpha Beta Gamma NA NB NC P1 P2 P3 U V W Z hh kk ll hk hl kl s1 s2 s3 s4 s5 s6
 5.733 0.02406 0.00000 0
alpha-Al2O3
  2  0.710 0.10500 0.000060552 4.75500 4.75500 13.00000 90.0000 90.0000 120.0000 45.0000 0 1001 14.0000 0 0 0 0 0.3500 0 1.00000 1.00000 1.00000 0 0 0 0 0 0 0 0 0
  Al1 Al+3 0.00000 0.00000 0.35231 0.41294 1.00000
   O1  O-2 0.69360 0.00000 0.25000 0.46190 1.00000
gamma-Al2O3
  4  0.975 0.11416 0.000023797 7.93068 7.93068 7.93068 90.0000 90.0000 90.0000 45.0000 0 1001 14.0000 0 0 0 0 0.0114 0 1.00000 1.00000 1.00000 0 0 0 0 0 0 0 0 0
   O1    O 0.25470 0.25470 0.25470 1.00000 1.00000
  Al1   Al 0.50000 0.50000 0.50000 0.50000 0.58000
  Al2   Al 0.12500 0.12500 0.12500 0.50000 0.84000
  Al3   Al 0.02720 0.02720 0.02720 0.50000 0.17000
Cryolite
  6 86.419 0.28131 0.011555775 5.42436 5.59827 9.48279 90.0000 124.7753 90.0000 226.4074 0 1001 14.0000 0 0 0 0 0.4000 0 0.99803 1.00000 1.00000 0 0 0 0 0 0 0 0 0
  Na1 Na+1 0.50000 0.00000 0.50000 1.75000 1.00000
  Al1 Al+3 0.00000 0.00000 0.00000 0.85000 1.00000
  Na2 Na+1 0.26462 0.45293 0.25239 1.76000 1.00000
   F1  F-1 0.11799 0.04432 0.21947 1.35000 1.00000
   F2  F-1 0.22609 0.73301 0.06094 1.20000 1.00000
   F3  F-1 0.31475 0.17210 0.04467 1.40000 1.00000
Chiolite
  7  0.205 0.14517 0.000005682 7.06000 7.06000 10.40300 90.0000 90.0000 90.0000 80.0203 0 1001 14.0000 0 0 0 0 0.4000 0 0.93000 1.00000 1.00000 0 0 0 0 0 0 0 0 0
  Na1 Na+1 0.00000 0.00000 0.50000 1.55000 1.00000
  Na2 Na+1 0.27700 0.77700 0.25000 1.70000 1.00000
  Al1 Al+3 0.00000 0.00000 0.00000 1.40000 1.00000
  Al2 Al+3 0.00000 0.50000 0.00000 0.88000 1.00000
   F1  F-1 0.00000 0.00000 0.17700 1.70000 1.00000
   F2  F-1 0.06400 0.25200 0.00000 1.70000 1.00000
   F3  F-1 0.18198 0.54000 0.11800 1.50000 1.00000
NaCa(AlF6)
 18  0.289 0.12141 0.000002543 8.79500 5.18533 20.30149 90.0000 91.5000 90.0000 30.0090 0 1001 14.0000 0 0 0 0 0.0011 0 1.00000 1.00000 1.00000 0 0 0 0 0 0 0 0 0
  Na1 Na+1 0.96680 0.26429 0.16810 2.20000 1.00000
  Na2 Na+1 0.95810 0.28340 0.43130 2.20000 1.00000
  Ca1 Ca+2 0.64204 0.24750 0.32080 0.85000 1.00000
  Ca2 Ca+2 0.64570 0.31190 0.57230 0.85000 1.00000
  Al1 Al+3 0.24880 0.26609 0.30948 1.67000 1.00000
  Al2 Al+3 0.24280 0.18030 0.55880 1.67000 1.00000
   F1  F-1 0.62900 0.62610 0.47770 1.46000 1.00000
   F2  F-1 0.58630 0.61370 0.63970 1.46000 1.00000
   F3  F-1 0.73380 0.08270 0.48240 1.46000 1.00000
   F4  F-1 0.38090 0.10030 0.26260 1.46000 1.00000
   F5  F-1 0.16250 -0.02470 0.63280 1.46000 1.00000
   F6  F-1 0.16430 0.43770 0.38140 1.46000 1.00000
   F7  F-1 0.23570 0.46690 0.62290 1.46000 1.00000
   F8  F-1 0.57860 0.59440 0.88210 1.46000 1.00000
   F9  F-1 0.91320 0.64040 0.22600 1.46000 1.00000
  F10  F-1 0.74030 0.02170 0.23070 1.46000 1.00000
  F11  F-1 0.75510 0.03340 0.62590 1.46000 1.00000
  F12  F-1 0.07480 0.27900 0.53980 1.46000 1.00000
Na2Ca3Al2F14
  6  0.005 0.04547 0.000000034 10.25171 10.25171 10.25171 90.0000 90.0000 90.0000 349.9989 0 1001 14.0000 0 0 0 0 0.0010 0 0.72000 1.00000 1.00000 0 0 0 0 0 0 0 0 0
  Ca1 Ca+2 0.46670 0.00000 0.25000 0.70001 1.00000
  Al1 Al+3 0.24820 0.24820 0.24820 1.50000 1.00000
  Na1 Na+1 0.08470 0.08470 0.08470 0.70001 1.00000
   F1  F-1 0.13870 0.30620 0.12060 0.70000 1.00000
   F2  F-1 0.36400 0.36270 0.18730 0.70001 1.00000
   F3  F-1 0.46140 0.46140 0.46140 0.70001 1.00000
Fluorite
  2  6.055 0.04196 0.001575155 5.46782 5.46782 5.46782 90.0000 90.0000 90.0000 186.8105 0 1001 14.0000 0 0 0 0 0.3674 0 1.00000 1.00000 1.00000 0 0 0 0 0 0 0 0 0
  Ca1 Ca+2 0.00000 0.00000 0.00000 0.57000 1.00000
   F1  F-1 0.25000 0.25000 0.25000 0.81000 1.00000
Weberite
  7  0.012 0.04780 0.000000348 7.06810 10.01903 7.29278 90.0000 90.0000 90.0000 500.0000 0 1001 14.0000 0 0 0 0 0.0010 0 0.99999 1.00000 1.00000 0 0 0 0 0 0 0 0 0
  Na1 Na+1 0.25000 0.25000 0.75000 1.00000 1.00000
  Na2 Na+1 0.00000 0.00000 0.00000 1.00000 1.00000
  Mg1 Mg+2 0.25000 0.25000 0.25000 1.00000 1.00000
  Al1 Al+3 0.00000 0.00000 0.50000 1.00000 1.00000
   F1  F-1 0.00000 0.25000 0.13620 1.00000 1.00000
   F2  F-1 0.00000 0.41440 0.72130 1.00000 1.00000
   F3  F-1 0.18450 0.38740 0.43040 1.00000 1.00000
Neighborite
  4  0.191 0.07890 0.000026620 5.50000 7.69000 5.38700 90.0000 90.0000 90.0000 349.9999 0 1001 14.0000 0 0 0 0 0.0049 0 1.00000 1.00000 1.00000 0 0 0 0 0 0 0 0 0
  Na1 Na+1 0.03975 0.25000 0.48800 1.76232 1.00000
  Mg1 Mg+2 0.00000 0.00000 0.00000 0.77457 1.00000
   F1  F-1 0.45470 0.25000 0.58705 3.75440 1.00000
   F2  F-1 0.29105 0.04897 0.21265 1.37148 1.00000
Elpasolite
  4  0.294 0.05360 0.000007594 8.09500 8.09500 8.09500 90.0000 90.0000 90.0000 60.0000 0 1001 14.0000 0 0 0 0 0.4000 0 1.00000 1.00000 1.00000 0 0 0 0 0 0 0 0 0
    K    K 0.25000 0.25000 0.25000 1.22383 1.00000
   Na   Na 0.50000 0.50000 0.50000 0.84484 1.00000
   Al   Al 0.00000 0.00000 0.00000 0.58428 1.00000
    F    F 0.22250 0.00000 0.00000 1.27910 1.00000
K1.58Al11O17
 11  4.156 0.15485 0.000031569 5.60243 5.60243 34.00288 90.0000 90.0000 120.0000 45.0000 0 1001 14.0000 0 0 0 0 0.3549 0 1.00000 1.00000 1.00000 0 0 0 0 0 0 0 0 0
  Al1   Al 0.16712 -0.16712 0.92980 1.00000 1.00000
  Al2   Al 0.00000 0.00000 0.34988 1.00000 1.00000
  Al3   Al 0.00000 0.00000 0.44935 1.00000 1.00000
  Al4   Al 0.00000 0.00000 0.00000 1.00000 1.00000
   O1    O 0.16419 -0.16419 0.23615 1.00000 1.00000
   O2    O 0.15396 -0.15396 0.03384 1.00000 1.00000
   O3    O 0.00000 0.00000 0.09512 1.00000 1.00000
   O4    O 0.00000 0.00000 0.29520 1.00000 1.00000
   O5    O 0.00000 0.00000 0.50000 1.00000 1.00000
   K1    K 0.00000 0.00000 -0.17086 1.00000 0.31000
   K2    K 0.08717 -0.08717 -0.16784 1.00000 0.16000
Villiaumite
  2  0.689 0.06051 0.000546459 4.63704 4.63704 4.63704 90.0000 90.0000 90.0000 169.9999 0 1001 14.0000 0 0 0 0 0.3784 0 1.00000 1.00000 1.00000 0 0 0 0 0 0 0 0 0
   Na   Na 0.00000 0.00000 0.00000 1.00000 1.00000
    F    F 0.50000 0.50000 0.50000 1.00000 1.00000

File: NN_QPA_OSO/XRD_Data/ParamAnalysisData/С132_211220.txt
SRfactor SZero SDispl STransp + C Wght ESU SF A B C Alpha Beta Gamma NA NB NC P1 P2 P3 U V W Z hh kk ll hk hl kl s1 s2 s3 s4 s5 s6
 5.514 0.01578 0.00000 0
alpha-Al2O3
  2  0.687 0.10782 0.000056689 4.76427 4.76427 13.02836 90.0000 90.0000 120.0000 45.0016 0 1001 14.0000 0 0 0 0 0.3500 0 1.00000 1.00000 1.00000 0 0 0 0 0 0 0 0 0
  Al1 Al+3 0.00000 0.00000 0.35231 0.41294 1.00000
   O1  O-2 0.69360 0.00000 0.25000 0.46190 1.00000
gamma-Al2O3
  4  2.190 0.15417 0.000052700 7.90000 7.90000 7.90000 90.0000 90.0000 90.0000 45.0001 0 1001 14.0000 0 0 0 0 0.3500 0 1.00000 1.00000 1.00000 0 0 0 0 0 0 0 0 0
   O1    O 0.25470 0.25470 0.25470 1.00000 1.00000
  Al1   Al 0.50000 0.50000 0.50000 0.50000 0.58000
  Al2   Al 0.12500 0.12500 0.12500 0.50000 0.84000
  Al3   Al 0.02720 0.02720 0.02720 0.50000 0.17000
Cryolite
  6 35.259 0.22537 0.004630459 5.40793 5.58491 9.45113 90.0000 124.7351 90.0000 171.7322 0 1001 14.0000 0 0 0 0 0.3768 0 1.05113 1.00000 1.00000 0 0 0 0 0 0 0 0 0
  Na1 Na+1 0.50000 0.00000 0.50000 1.75000 1.00000
  Al1 Al+3 0.00000 0.00000 0.00000 0.85000 1.00000
  Na2 Na+1 0.26983 0.44849 0.25484 1.76000 1.00000
   F1  F-1 0.11628 0.04652 0.21744 1.35000 1.00000
   F2  F-1 0.22316 0.73363 0.05954 1.20000 1.00000
   F3  F-1 0.31541 0.17659 0.04559 1.40000 1.00000
Chiolite
  7 50.484 0.26040 0.001376140 7.03185 7.03185 10.38918 90.0000 90.0000 90.0000 168.1969 0 1001 14.0000 0 0 0 0 0.4000 0 0.98333 1.00000 1.00000 0 0 0 0 0 0 0 0 0
  Na1 Na+1 0.00000 0.00000 0.50000 1.55000 1.00000
  Na2 Na+1 0.27700 0.77700 0.25000 1.70000 1.00000
  Al1 Al+3 0.00000 0.00000 0.00000 1.40000 1.00000
  Al2 Al+3 0.00000 0.50000 0.00000 0.88000 1.00000
   F1  F-1 0.00000 0.00000 0.17253 1.70000 1.00000
   F2  F-1 0.06244 0.24762 0.00000 1.70000 1.00000
   F3  F-1 0.17789 0.53682 0.11876 1.50000 1.00000
NaCa(AlF6)
 18  0.871 0.18276 0.000007492 8.79500 5.15984 20.30531 90.0000 91.5000 90.0000 30.0018 0 1001 14.0000 0 0 0 0 0.4000 0 1.00000 1.00000 1.00000 0 0 0 0 0 0 0 0 0
  Na1 Na+1 0.96680 0.24430 0.18810 2.20000 1.00000
  Na2 Na+1 0.95810 0.28340 0.45130 2.20000 1.00000
  Ca1 Ca+2 0.63030 0.22750 0.30398 0.85000 1.00000
  Ca2 Ca+2 0.62570 0.31190 0.57230 0.85000 1.00000
  Al1 Al+3 0.26880 0.24610 0.30890 1.67000 1.00000
  Al2 Al+3 0.26280 0.18030 0.55880 1.67000 1.00000
   F1  F-1 0.62900 0.62610 0.47770 1.46000 1.00000
   F2  F-1 0.58630 0.61370 0.63970 1.46000 1.00000
   F3  F-1 0.73380 0.08270 0.48240 1.46000 1.00000
   F4  F-1 0.38090 0.10030 0.26260 1.46000 1.00000
   F5  F-1 0.16250 -0.02470 0.63280 1.46000 1.00000
   F6  F-1 0.16430 0.43770 0.38140 1.46000 1.00000
   F7  F-1 0.23570 0.46690 0.62290 1.46000 1.00000
   F8  F-1 0.57860 0.59440 0.88210 1.46000 1.00000
   F9  F-1 0.91320 0.64040 0.22600 1.46000 1.00000
  F10  F-1 0.74030 0.02170 0.23070 1.46000 1.00000
  F11  F-1 0.75510 0.03340 0.62590 1.46000 1.00000
  F12  F-1 0.07480 0.27900 0.53980 1.46000 1.00000
Na2Ca3Al2F14
  6  9.321 0.12290 0.000057532 10.25263 10.25263 10.25263 90.0000 90.0000 90.0000 193.6140 0 1001 14.0000 0 0 0 0 0.4000 0 0.80034 1.00000 1.00000 0 0 0 0 0 0 0 0 0
  Ca1 Ca+2 0.46670 0.00000 0.25000 0.70000 1.00000
  Al1 Al+3 0.24820 0.24820 0.24820 1.11184 1.00000
  Na1 Na+1 0.08470 0.08470 0.08470 0.90316 1.00000
   F1  F-1 0.13870 0.30620 0.12060 0.70000 1.00000
   F2  F-1 0.36400 0.36270 0.18730 1.49997 1.00000
   F3  F-1 0.46140 0.46140 0.46140 0.93146 1.00000
Fluorite
  2  0.338 0.03739 0.000085695 5.46900 5.46900 5.46900 90.0000 90.0000 90.0000 66.9156 0 1001 14.0000 0 0 0 0 0.3800 0 1.00000 1.00000 1.00000 0 0 0 0 0 0 0 0 0
  Ca1 Ca+2 0.00000 0.00000 0.00000 0.57000 1.00000
   F1  F-1 0.25000 0.25000 0.25000 0.81000 1.00000
Weberite
  7  0.839 0.15077 0.000022915 7.07200 9.98000 7.29000 90.0000 90.0000 90.0000 499.9974 0 1001 14.0000 0 0 0 0 0.3335 0 0.90000 1.00000 1.00000 0 0 0 0 0 0 0 0 0
  Na1 Na+1 0.25000 0.25000 0.75000 1.00000 1.00000
  Na2 Na+1 0.00000 0.00000 0.00000 1.00000 1.00000
  Mg1 Mg+2 0.25000 0.25000 0.25000 1.00000 1.00000
  Al1 Al+3 0.00000 0.00000 0.50000 1.00000 1.00000
   F1  F-1 0.00000 0.25000 0.13620 1.00000 1.00000
   F2  F-1 0.00000 0.41440 0.72130 1.00000 1.00000
   F3  F-1 0.18450 0.38740 0.43040 1.00000 1.00000
Neighborite
  4  0.000 0.15352 0.000000000 5.50000 7.69000 5.38700 90.0000 90.0000 90.0000 349.8786 0 1001 14.0000 0 0 0 0 0.3000 0 1.00000 1.00000 1.00000 0 0 0 0 0 0 0 0 0
  Na1 Na+1 0.03975 0.25000 0.48800 1.76232 1.00000
  Mg1 Mg+2 0.00000 0.00000 0.00000 0.77457 1.00000
   F1  F-1 0.45470 0.25000 0.58705 3.75440 1.00000
   F2  F-1 0.29105 0.04897 0.21265 1.37148 1.00000
Elpasolite
  4  0.010 0.02714 0.000000240 8.11200 8.11200 8.11200 90.0000 90.0000 90.0000 200.0000 0 1001 14.0000 0 0 0 0 0.0010 0 1.00000 1.00000 1.00000 0 0 0 0 0 0 0 0 0
    K    K 0.25000 0.25000 0.25000 1.22383 1.00000
   Na   Na 0.50000 0.50000 0.50000 0.84484 1.00000
   Al   Al 0.00000 0.00000 0.00000 0.58428 1.00000
    F    F 0.22250 0.00000 0.00000 1.27910 1.00000
K1.58Al11O17
 11  0.000 0.09020 0.000000000 5.58500 5.58500 33.89000 90.0000 90.0000 120.0000 149.9999 0 1001 14.0000 0 0 0 0 0.0010 0 1.00000 1.00000 1.00000 0 0 0 0 0 0 0 0 0
  Al1   Al 0.16712 -0.16712 0.92980 1.00000 1.00000
  Al2   Al 0.00000 0.00000 0.34988 1.00000 1.00000
  Al3   Al 0.00000 0.00000 0.44935 1.00000 1.00000
  Al4   Al 0.00000 0.00000 0.00000 1.00000 1.00000
   O1    O 0.16419 -0.16419 0.23615 1.00000 1.00000
   O2    O 0.15396 -0.15396 0.03384 1.00000 1.00000
   O3    O 0.00000 0.00000 0.09512 1.00000 1.00000
   O4    O 0.00000 0.00000 0.29520 1.00000 1.00000
   O5    O 0.00000 0.00000 0.50000 1.00000 1.00000
   K1    K 0.00000 0.00000 -0.17086 1.00000 0.31000
   K2    K 0.08717 -0.08717 -0.16784 1.00000 0.16000
Villiaumite
  2  0.000 0.06944 0.000000000 4.64000 4.64000 4.64000 90.0000 90.0000 90.0000 90.0001 0 1001 14.0000 0 0 0 0 0.3800 0 1.00000 1.00000 1.00000 0 0 0 0 0 0 0 0 0
   Na   Na 0.00000 0.00000 0.00000 1.00000 1.00000
    F    F 0.50000 0.50000 0.50000 1.00000 1.00000

File: NN_QPA_OSO/XRD_Data/ParamAnalysisData/С146_161220.txt
SRfactor SZero SDispl STransp + C Wght ESU SF A B C Alpha Beta Gamma NA NB NC P1 P2 P3 U V W Z hh kk ll hk hl kl s1 s2 s3 s4 s5 s6
 5.614 0.01512 0.00000 0
alpha-Al2O3
  2  0.337 0.11299 0.000027503 4.77000 4.77000 13.05000 90.0000 90.0000 120.0000 45.0004 0 1001 14.0000 0 0 0 0 0.3500 0 1.00000 1.00000 1.00000 0 0 0 0 0 0 0 0 0
  Al1 Al+3 0.00000 0.00000 0.35231 0.41294 1.00000
   O1  O-2 0.69360 0.00000 0.25000 0.46190 1.00000
gamma-Al2O3
  4  0.471 0.15371 0.000011233 7.90000 7.90000 7.90000 90.0000 90.0000 90.0000 45.0019 0 1001 14.0000 0 0 0 0 0.3500 0 1.00000 1.00000 1.00000 0 0 0 0 0 0 0 0 0
   O1    O 0.25470 0.25470 0.25470 1.00000 1.00000
  Al1   Al 0.50000 0.50000 0.50000 0.50000 0.58000
  Al2   Al 0.12500 0.12500 0.12500 0.50000 0.84000
  Al3   Al 0.02720 0.02720 0.02720 0.50000 0.17000
Cryolite
  6 30.604 0.24349 0.003987307 5.40605 5.58370 9.44859 90.0000 124.7506 90.0000 140.2785 0 1001 14.0000 0 0 0 0 0.4000 0 1.10000 1.00000 1.00000 0 0 0 0 0 0 0 0 0
  Na1 Na+1 0.50000 0.00000 0.50000 1.75000 1.00000
  Al1 Al+3 0.00000 0.00000 0.00000 0.85000 1.00000
  Na2 Na+1 0.27000 0.44825 0.25581 1.76000 1.00000
   F1  F-1 0.11532 0.04520 0.21559 1.35000 1.00000
   F2  F-1 0.22334 0.73067 0.05964 1.20000 1.00000
   F3  F-1 0.31388 0.17769 0.04389 1.40000 1.00000
Chiolite
  7 56.613 0.30861 0.001528427 7.03503 7.03503 10.38659 90.0000 90.0000 90.0000 180.2761 0 1001 14.0000 0 0 0 0 0.4000 0 0.98238 1.00000 1.00000 0 0 0 0 0 0 0 0 0
  Na1 Na+1 0.00000 0.00000 0.50000 1.55000 1.00000
  Na2 Na+1 0.27700 0.77700 0.25000 1.70000 1.00000
  Al1 Al+3 0.00000 0.00000 0.00000 1.40000 1.00000
  Al2 Al+3 0.00000 0.50000 0.00000 0.88000 1.00000
   F1  F-1 0.00000 0.00000 0.17250 1.70000 1.00000
   F2  F-1 0.06189 0.24791 0.00000 1.70000 1.00000
   F3  F-1 0.17825 0.53662 0.11890 1.50000 1.00000
NaCa(AlF6)
 18  1.321 0.21764 0.000011203 8.79500 5.18680 20.30000 90.0000 91.5000 90.0000 30.0009 0 1001 14.0000 0 0 0 0 0.4000 0 1.00000 1.00000 1.00000 0 0 0 0 0 0 0 0 0
  Na1 Na+1 0.98680 0.24430 0.16907 2.20000 1.00000
  Na2 Na+1 0.95810 0.28340 0.45130 2.20000 1.00000
  Ca1 Ca+2 0.63030 0.22750 0.30080 0.85000 1.00000
  Ca2 Ca+2 0.62570 0.33190 0.57213 0.85000 1.00000
  Al1 Al+3 0.26607 0.24610 0.32890 1.67000 1.00000
  Al2 Al+3 0.24280 0.18030 0.55880 1.67000 1.00000
   F1  F-1 0.62900 0.62610 0.47770 1.46000 1.00000
   F2  F-1 0.58630 0.61370 0.63970 1.46000 1.00000
   F3  F-1 0.73380 0.08270 0.48240 1.46000 1.00000
   F4  F-1 0.38090 0.10030 0.26260 1.46000 1.00000
   F5  F-1 0.16250 -0.02470 0.63280 1.46000 1.00000
   F6  F-1 0.16430 0.43770 0.38140 1.46000 1.00000
   F7  F-1 0.23570 0.46690 0.62290 1.46000 1.00000
   F8  F-1 0.57860 0.59440 0.88210 1.46000 1.00000
   F9  F-1 0.91320 0.64040 0.22600 1.46000 1.00000
  F10  F-1 0.74030 0.02170 0.23070 1.46000 1.00000
  F11  F-1 0.75510 0.03340 0.62590 1.46000 1.00000
  F12  F-1 0.07480 0.27900 0.53980 1.46000 1.00000
Na2Ca3Al2F14
  6  9.050 0.12370 0.000055342 10.25359 10.25359 10.25359 90.0000 90.0000 90.0000 213.5700 0 1001 14.0000 0 0 0 0 0.3545 0 0.79038 1.00000 1.00000 0 0 0 0 0 0 0 0 0
  Ca1 Ca+2 0.46670 0.00000 0.25000 0.70000 1.00000
  Al1 Al+3 0.24820 0.24820 0.24820 1.49994 1.00000
  Na1 Na+1 0.08470 0.08470 0.08470 1.34717 1.00000
   F1  F-1 0.13870 0.30620 0.12060 0.70200 1.00000
   F2  F-1 0.36400 0.36270 0.18730 1.22875 1.00000
   F3  F-1 0.46140 0.46140 0.46140 1.49995 1.00000
Fluorite
  2  0.425 0.04033 0.000106741 5.46900 5.46900 5.46900 90.0000 90.0000 90.0000 60.2027 0 1001 14.0000 0 0 0 0 0.3800 0 1.00000 1.00000 1.00000 0 0 0 0 0 0 0 0 0
  Ca1 Ca+2 0.00000 0.00000 0.00000 0.57000 1.00000
   F1  F-1 0.25000 0.25000 0.25000 0.81000 1.00000
Weberite
  7  0.748 0.15667 0.000020210 7.07200 9.99262 7.29000 90.0000 90.0000 90.0000 499.9974 0 1001 14.0000 0 0 0 0 0.3187 0 0.90000 1.00000 1.00000 0 0 0 0 0 0 0 0 0
  Na1 Na+1 0.25000 0.25000 0.75000 1.00000 1.00000
  Na2 Na+1 0.00000 0.00000 0.00000 1.00000 1.00000
  Mg1 Mg+2 0.25000 0.25000 0.25000 1.00000 1.00000
  Al1 Al+3 0.00000 0.00000 0.50000 1.00000 1.00000
   F1  F-1 0.00000 0.25000 0.13620 1.00000 1.00000
   F2  F-1 0.00000 0.41440 0.72130 1.00000 1.00000
   F3  F-1 0.18450 0.38740 0.43040 1.00000 1.00000
Neighborite
  4  0.000 0.20525 0.000000000 5.50000 7.69000 5.38700 90.0000 90.0000 90.0000 100.0001 0 1001 14.0000 0 0 0 0 0.3000 0 1.00000 1.00000 1.00000 0 0 0 0 0 0 0 0 0
  Na1 Na+1 0.03975 0.25000 0.48800 1.76232 1.00000
  Mg1 Mg+2 0.00000 0.00000 0.00000 0.77457 1.00000
   F1  F-1 0.45470 0.25000 0.58705 3.75440 1.00000
   F2  F-1 0.29105 0.04897 0.21265 1.37148 1.00000
Elpasolite
  4  0.431 0.04671 0.000010699 8.11108 8.11108 8.11108 90.0000 90.0000 90.0000 74.7576 0 1001 14.0000 0 0 0 0 0.0595 0 1.00000 1.00000 1.00000 0 0 0 0 0 0 0 0 0
    K    K 0.25000 0.25000 0.25000 1.22383 1.00000
   Na   Na 0.50000 0.50000 0.50000 0.84484 1.00000
   Al   Al 0.00000 0.00000 0.00000 0.58428 1.00000
    F    F 0.22250 0.00000 0.00000 1.27910 1.00000
K1.58Al11O17
 11  0.000 0.09331 0.000000000 5.58500 5.58500 33.89000 90.0000 90.0000 120.0000 149.9999 0 1001 14.0000 0 0 0 0 0.0010 0 1.00000 1.00000 1.00000 0 0 0 0 0 0 0 0 0
  Al1   Al 0.16712 -0.16712 0.92980 1.00000 1.00000
  Al2   Al 0.00000 0.00000 0.34988 1.00000 1.00000
  Al3   Al 0.00000 0.00000 0.44935 1.00000 1.00000
  Al4   Al 0.00000 0.00000 0.00000 1.00000 1.00000
   O1    O 0.16419 -0.16419 0.23615 1.00000 1.00000
   O2    O 0.15396 -0.15396 0.03384 1.00000 1.00000
   O3    O 0.00000 0.00000 0.09512 1.00000 1.00000
   O4    O 0.00000 0.00000 0.29520 1.00000 1.00000
   O5    O 0.00000 0.00000 0.50000 1.00000 1.00000
   K1    K 0.00000 0.00000 -0.17086 1.00000 0.31000
   K2    K 0.08717 -0.08717 -0.16784 1.00000 0.16000
Villiaumite
  2  0.000 0.06659 0.000000000 4.64000 4.64000 4.64000 90.0000 90.0000 90.0000 90.0000 0 1001 14.0000 0 0 0 0 0.3800 0 1.00000 1.00000 1.00000 0 0 0 0 0 0 0 0 0
   Na   Na 0.00000 0.00000 0.00000 1.00000 1.00000
    F    F 0.50000 0.50000 0.50000 1.00000 1.00000

File: NN_QPA_OSO/XRD_Data/ParamAnalysisData/С321_221220.txt
SRfactor SZero SDispl STransp + C Wght ESU SF A B C Alpha Beta Gamma NA NB NC P1 P2 P3 U V W Z hh kk ll hk hl kl s1 s2 s3 s4 s5 s6
 5.509 0.00910 0.00000 0
alpha-Al2O3
  2  0.701 0.11669 0.000058046 4.76672 4.76672 13.04666 90.0000 90.0000 120.0000 45.0002 0 1001 14.0000 0 0 0 0 0.3500 0 1.00000 1.00000 1.00000 0 0 0 0 0 0 0 0 0
  Al1 Al+3 0.00000 0.00000 0.35231 0.41294 1.00000
   O1  O-2 0.69360 0.00000 0.25000 0.46190 1.00000
gamma-Al2O3
  4  2.087 0.17764 0.000050507 7.90000 7.90000 7.90000 90.0000 90.0000 90.0000 45.0000 0 1001 14.0000 0 0 0 0 0.3500 0 1.00000 1.00000 1.00000 0 0 0 0 0 0 0 0 0
   O1    O 0.25470 0.25470 0.25470 1.00000 1.00000
  Al1   Al 0.50000 0.50000 0.50000 0.50000 0.58000
  Al2   Al 0.12500 0.12500 0.12500 0.50000 0.84000
  Al3   Al 0.02720 0.02720 0.02720 0.50000 0.17000
Cryolite
  6 41.743 0.25024 0.005512287 5.40867 5.58525 9.45466 90.0000 124.7533 90.0000 172.2623 0 1001 14.0000 0 0 0 0 0.3818 0 1.04283 1.00000 1.00000 0 0 0 0 0 0 0 0 0
  Na1 Na+1 0.50000 0.00000 0.50000 1.75000 1.00000
  Al1 Al+3 0.00000 0.00000 0.00000 0.85000 1.00000
  Na2 Na+1 0.26999 0.44968 0.25626 1.76000 1.00000
   F1  F-1 0.11692 0.04703 0.21777 1.35000 1.00000
   F2  F-1 0.22189 0.73202 0.05919 1.20000 1.00000
   F3  F-1 0.31595 0.17557 0.04667 1.40000 1.00000
Chiolite
  7 43.667 0.25842 0.001196511 7.03408 7.03408 10.38952 90.0000 90.0000 90.0000 145.9792 0 1001 14.0000 0 0 0 0 0.4000 0 0.98898 1.00000 1.00000 0 0 0 0 0 0 0 0 0
  Na1 Na+1 0.00000 0.00000 0.50000 1.55000 1.00000
  Na2 Na+1 0.27700 0.77700 0.25000 1.70000 1.00000
  Al1 Al+3 0.00000 0.00000 0.00000 1.40000 1.00000
  Al2 Al+3 0.00000 0.50000 0.00000 0.88000 1.00000
   F1  F-1 0.00000 0.00000 0.17329 1.70000 1.00000
   F2  F-1 0.06252 0.24790 0.00000 1.70000 1.00000
   F3  F-1 0.17822 0.53653 0.11878 1.50000 1.00000
NaCa(AlF6)
 18  0.787 0.18429 0.000006798 8.79500 5.14500 20.39782 90.0000 91.5000 90.0000 30.0005 0 1001 14.0000 0 0 0 0 0.4000 0 1.00000 1.00000 1.00000 0 0 0 0 0 0 0 0 0
  Na1 Na+1 0.96680 0.24430 0.18810 2.20000 1.00000
  Na2 Na+1 0.95810 0.28340 0.45130 2.20000 1.00000
  Ca1 Ca+2 0.63030 0.22750 0.30554 0.85000 1.00000
  Ca2 Ca+2 0.62570 0.31190 0.57021 0.85000 1.00000
  Al1 Al+3 0.24880 0.24610 0.32890 1.67000 1.00000
  Al2 Al+3 0.24280 0.18030 0.57880 1.67000 1.00000
   F1  F-1 0.62900 0.62610 0.47770 1.46000 1.00000
   F2  F-1 0.58630 0.61370 0.63970 1.46000 1.00000
   F3  F-1 0.73380 0.08270 0.48240 1.46000 1.00000
   F4  F-1 0.38090 0.10030 0.26260 1.46000 1.00000
   F5  F-1 0.16250 -0.02470 0.63280 1.46000 1.00000
   F6  F-1 0.16430 0.43770 0.38140 1.46000 1.00000
   F7  F-1 0.23570 0.46690 0.62290 1.46000 1.00000
   F8  F-1 0.57860 0.59440 0.88210 1.46000 1.00000
   F9  F-1 0.91320 0.64040 0.22600 1.46000 1.00000
  F10  F-1 0.74030 0.02170 0.23070 1.46000 1.00000
  F11  F-1 0.75510 0.03340 0.62590 1.46000 1.00000
  F12  F-1 0.07480 0.27900 0.53980 1.46000 1.00000
Na2Ca3Al2F14
  6  9.279 0.13017 0.000057596 10.25348 10.25348 10.25348 90.0000 90.0000 90.0000 145.5263 0 1001 14.0000 0 0 0 0 0.4000 0 0.81833 1.00000 1.00000 0 0 0 0 0 0 0 0 0
  Ca1 Ca+2 0.46670 0.00000 0.25000 0.70649 1.00000
  Al1 Al+3 0.24820 0.24820 0.24820 0.93083 1.00000
  Na1 Na+1 0.08470 0.08470 0.08470 1.41579 1.00000
   F1  F-1 0.13870 0.30620 0.12060 0.83513 1.00000
   F2  F-1 0.36400 0.36270 0.18730 1.50000 1.00000
   F3  F-1 0.46140 0.46140 0.46140 1.50000 1.00000
Fluorite
  2  0.336 0.03508 0.000085553 5.46900 5.46900 5.46900 90.0000 90.0000 90.0000 60.7629 0 1001 14.0000 0 0 0 0 0.3750 0 1.00000 1.00000 1.00000 0 0 0 0 0 0 0 0 0
  Ca1 Ca+2 0.00000 0.00000 0.00000 0.57000 1.00000
   F1  F-1 0.25000 0.25000 0.25000 0.81000 1.00000
Weberite
  7  1.166 0.15860 0.000032005 7.07200 9.98456 7.29000 90.0000 90.0000 90.0000 499.9996 0 1001 14.0000 0 0 0 0 0.3479 0 0.90000 1.00000 1.00000 0 0 0 0 0 0 0 0 0
  Na1 Na+1 0.25000 0.25000 0.75000 1.00000 1.00000
  Na2 Na+1 0.00000 0.00000 0.00000 1.00000 1.00000
  Mg1 Mg+2 0.25000 0.25000 0.25000 1.00000 1.00000
  Al1 Al+3 0.00000 0.00000 0.50000 1.00000 1.00000
   F1  F-1 0.00000 0.25000 0.13620 1.00000 1.00000
   F2  F-1 0.00000 0.41440 0.72130 1.00000 1.00000
   F3  F-1 0.18450 0.38740 0.43040 1.00000 1.00000
Neighborite
  4  0.000 0.16699 0.000000000 5.48800 7.69000 5.36000 90.0000 90.0000 90.0000 100.0001 0 1001 14.0000 0 0 0 0 0.3000 0 1.00000 1.00000 1.00000 0 0 0 0 0 0 0 0 0
  Na1 Na+1 0.03975 0.25000 0.48800 1.76232 1.00000
  Mg1 Mg+2 0.00000 0.00000 0.00000 0.77457 1.00000
   F1  F-1 0.45470 0.25000 0.58705 3.75440 1.00000
   F2  F-1 0.29105 0.04897 0.21265 1.37148 1.00000
Elpasolite
  4  0.234 0.03513 0.000005891 8.10968 8.10968 8.10968 90.0000 90.0000 90.0000 199.9999 0 1001 14.0000 0 0 0 0 0.1052 0 1.00000 1.00000 1.00000 0 0 0 0 0 0 0 0 0
    K    K 0.25000 0.25000 0.25000 1.22383 1.00000
   Na   Na 0.50000 0.50000 0.50000 0.84484 1.00000
   Al   Al 0.00000 0.00000 0.00000 0.58428 1.00000
    F    F 0.22250 0.00000 0.00000 1.27910 1.00000
K1.58Al11O17
 11  0.000 0.18705 0.000000000 5.58500 5.58500 33.89000 90.0000 90.0000 120.0000 45.0001 0 1001 14.0000 0 0 0 0 0.3700 0 1.00000 1.00000 1.00000 0 0 0 0 0 0 0 0 0
  Al1   Al 0.16712 -0.16712 0.92980 1.00000 1.00000
  Al2   Al 0.00000 0.00000 0.34988 1.00000 1.00000
  Al3   Al 0.00000 0.00000 0.44935 1.00000 1.00000
  Al4   Al 0.00000 0.00000 0.00000 1.00000 1.00000
   O1    O 0.16419 -0.16419 0.23615 1.00000 1.00000
   O2    O 0.15396 -0.15396 0.03384 1.00000 1.00000
   O3    O 0.00000 0.00000 0.09512 1.00000 1.00000
   O4    O 0.00000 0.00000 0.29520 1.00000 1.00000
   O5    O 0.00000 0.00000 0.50000 1.00000 1.00000
   K1    K 0.00000 0.00000 -0.17086 1.00000 0.31000
   K2    K 0.08717 -0.08717 -0.16784 1.00000 0.16000
Villiaumite
  2  0.000 0.07087 0.000000000 4.64000 4.64000 4.64000 90.0000 90.0000 90.0000 90.0000 0 1001 14.0000 0 0 0 0 0.3800 0 1.00000 1.00000 1.00000 0 0 0 0 0 0 0 0 0
   Na   Na 0.00000 0.00000 0.00000 1.00000 1.00000
    F    F 0.50000 0.50000 0.50000 1.00000 1.00000
