Repository: VladimirStanovov/DiffractNet

# DiffractNet
Source code for applying neural networks to x-ray diffraction data

File: NN_QPA_OSO/XRD_Data/ParamAnalysisData/С455_171220.txt
SRfactor SZero SDispl STransp + C Wght ESU SF A B C Alpha Beta Gamma NA NB NC P1 P2 P3 U V W Z hh kk ll hk hl kl s1 s2 s3 s4 s5 s6
 5.711 0.00537 0.00000 0
alpha-Al2O3
  2  0.519 0.11535 0.000042185 4.77000 4.77000 13.04772 90.0000 90.0000 120.0000 45.0000 0 1001 14.0000 0 0 0 0 0.3500 0 1.00000 1.00000 1.00000 0 0 0 0 0 0 0 0 0
  Al1 Al+3 0.00000 0.00000 0.35231 0.41294 1.00000
   O1  O-2 0.69360 0.00000 0.25000 0.46190 1.00000
gamma-Al2O3
  4  2.128 0.16274 0.000050581 7.90000 7.90000 7.90000 90.0000 90.0000 90.0000 45.0000 0 1001 14.0000 0 0 0 0 0.3500 0 1.00000 1.00000 1.00000 0 0 0 0 0 0 0 0 0
   O1    O 0.25470 0.25470 0.25470 1.00000 1.00000
  Al1   Al 0.50000 0.50000 0.50000 0.50000 0.58000
  Al2   Al 0.12500 0.12500 0.12500 0.50000 0.84000
  Al3   Al 0.02720 0.02720 0.02720 0.50000 0.17000
Cryolite
  6 32.867 0.25043 0.004268028 5.40626 5.58453 9.44906 90.0000 124.7549 90.0000 134.2257 0 1001 14.0000 0 0 0 0 0.4000 0 1.10000 1.00000 1.00000 0 0 0 0 0 0 0 0 0
  Na1 Na+1 0.50000 0.00000 0.50000 1.75000 1.00000
  Al1 Al+3 0.00000 0.00000 0.00000 0.85000 1.00000
  Na2 Na+1 0.27000 0.44915 0.25554 1.76000 1.00000
   F1  F-1 0.11484 0.04822 0.21449 1.35000 1.00000
   F2  F-1 0.22566 0.73178 0.06069 1.20000 1.00000
   F3  F-1 0.31600 0.17869 0.04495 1.40000 1.00000
Chiolite
  7 52.677 0.29542 0.001417449 7.03567 7.03567 10.38665 90.0000 90.0000 90.0000 180.3202 0 1001 14.0000 0 0 0 0 0.4000 0 0.99117 1.00000 1.00000 0 0 0 0 0 0 0 0 0
  Na1 Na+1 0.00000 0.00000 0.50000 1.55000 1.00000
  Na2 Na+1 0.27700 0.77700 0.25000 1.70000 1.00000
  Al1 Al+3 0.00000 0.00000 0.00000 1.40000 1.00000
  Al2 Al+3 0.00000 0.50000 0.00000 0.88000 1.00000
   F1  F-1 0.00000 0.00000 0.17251 1.70000 1.00000
   F2  F-1 0.06209 0.24837 0.00000 1.70000 1.00000
   F3  F-1 0.17787 0.53692 0.11894 1.50000 1.00000
NaCa(AlF6)
 18  0.675 0.19145 0.000005793 8.71500 5.14500 20.36133 90.0000 91.4284 90.0000 30.0000 0 1001 14.0000 0 0 0 0 0.4000 0 1.00000 1.00000 1.00000 0 0 0 0 0 0 0 0 0
  Na1 Na+1 0.96680 0.25264 0.18810 2.20000 1.00000
  Na2 Na+1 0.95810 0.28340 0.45130 2.20000 1.00000
  Ca1 Ca+2 0.63030 0.22750 0.31057 0.85000 1.00000
  Ca2 Ca+2 0.62570 0.32601 0.57230 0.85000 1.00000
  Al1 Al+3 0.24880 0.24610 0.32890 1.67000 1.00000
  Al2 Al+3 0.24280 0.18030 0.57880 1.67000 1.00000
   F1  F-1 0.62900 0.62610 0.47770 1.46000 1.00000
   F2  F-1 0.58630 0.61370 0.63970 1.46000 1.00000
   F3  F-1 0.73380 0.08270 0.48240 1.46000 1.00000
   F4  F-1 0.38090 0.10030 0.26260 1.46000 1.00000
   F5  F-1 0.16250 -0.02470 0.63280 1.46000 1.00000
   F6  F-1 0.16430 0.43770 0.38140 1.46000 1.00000
   F7  F-1 0.23570 0.46690 0.62290 1.46000 1.00000
   F8  F-1 0.57860 0.59440 0.88210 1.46000 1.00000
   F9  F-1 0.91320 0.64040 0.22600 1.46000 1.00000
  F10  F-1 0.74030 0.02170 0.23070 1.46000 1.00000
  F11  F-1 0.75510 0.03340 0.62590 1.46000 1.00000
  F12  F-1 0.07480 0.27900 0.53980 1.46000 1.00000
Na2Ca3Al2F14
  6  9.427 0.13023 0.000057462 10.25391 10.25391 10.25391 90.0000 90.0000 90.0000 232.6926 0 1001 14.0000 0 0 0 0 0.3774 0 0.81912 1.00000 1.00000 0 0 0 0 0 0 0 0 0
  Ca1 Ca+2 0.46670 0.00000 0.25000 0.70000 1.00000
  Al1 Al+3 0.24820 0.24820 0.24820 1.26314 1.00000
  Na1 Na+1 0.08470 0.08470 0.08470 1.50000 1.00000
   F1  F-1 0.13870 0.30620 0.12060 0.70000 1.00000
   F2  F-1 0.36400 0.36270 0.18730 1.48948 1.00000
   F3  F-1 0.46140 0.46140 0.46140 0.70000 1.00000
Fluorite
  2  0.491 0.04147 0.000122931 5.46900 5.46900 5.46900 90.0000 90.0000 90.0000 65.4556 0 1001 14.0000 0 0 0 0 0.3800 0 1.00000 1.00000 1.00000 0 0 0 0 0 0 0 0 0
  Ca1 Ca+2 0.00000 0.00000 0.00000 0.57000 1.00000
   F1  F-1 0.25000 0.25000 0.25000 0.81000 1.00000
Weberite
  7  0.982 0.15561 0.000026477 7.07200 9.98000 7.29000 90.0000 90.0000 90.0000 500.0000 0 1001 14.0000 0 0 0 0 0.3108 0 0.90000 1.00000 1.00000 0 0 0 0 0 0 0 0 0
  Na1 Na+1 0.25000 0.25000 0.75000 1.00000 1.00000
  Na2 Na+1 0.00000 0.00000 0.00000 1.00000 1.00000
  Mg1 Mg+2 0.25000 0.25000 0.25000 1.00000 1.00000
  Al1 Al+3 0.00000 0.00000 0.50000 1.00000 1.00000
   F1  F-1 0.00000 0.25000 0.13620 1.00000 1.00000
   F2  F-1 0.00000 0.41440 0.72130 1.00000 1.00000
   F3  F-1 0.18450 0.38740 0.43040 1.00000 1.00000
Neighborite
  4  0.000 0.21161 0.000000000 5.50000 7.69000 5.38700 90.0000 90.0000 90.0000 100.0000 0 1001 14.0000 0 0 0 0 0.3000 0 1.00000 1.00000 1.00000 0 0 0 0 0 0 0 0 0
  Na1 Na+1 0.03975 0.25000 0.48800 1.76232 1.00000
  Mg1 Mg+2 0.00000 0.00000 0.00000 0.77457 1.00000
   F1  F-1 0.45470 0.25000 0.58705 3.75440 1.00000
   F2  F-1 0.29105 0.04897 0.21265 1.37148 1.00000
Elpasolite
  4  0.212 0.03902 0.000005242 8.10581 8.10581 8.10581 90.0000 90.0000 90.0000 200.0000 0 1001 14.0000 0 0 0 0 0.1465 0 1.00000 1.00000 1.00000 0 0 0 0 0 0 0 0 0
    K    K 0.25000 0.25000 0.25000 1.22383 1.00000
   Na   Na 0.50000 0.50000 0.50000 0.84484 1.00000
   Al   Al 0.00000 0.00000 0.00000 0.58428 1.00000
    F    F 0.22250 0.00000 0.00000 1.27910 1.00000
K1.58Al11O17
 11  0.021 0.09093 0.000000156 5.58500 5.58500 33.89000 90.0000 90.0000 120.0000 150.0000 0 1001 14.0000 0 0 0 0 0.0010 0 1.00000 1.00000 1.00000 0 0 0 0 0 0 0 0 0
  Al1   Al 0.16712 -0.16712 0.92980 1.00000 1.00000
  Al2   Al 0.00000 0.00000 0.34988 1.00000 1.00000
  Al3   Al 0.00000 0.00000 0.44935 1.00000 1.00000
  Al4   Al 0.00000 0.00000 0.00000 1.00000 1.00000
   O1    O 0.16419 -0.16419 0.23615 1.00000 1.00000
   O2    O 0.15396 -0.15396 0.03384 1.00000 1.00000
   O3    O 0.00000 0.00000 0.09512 1.00000 1.00000
   O4    O 0.00000 0.00000 0.29520 1.00000 1.00000
   O5    O 0.00000 0.00000 0.50000 1.00000 1.00000
   K1    K 0.00000 0.00000 -0.17086 1.00000 0.31000
   K2    K 0.08717 -0.08717 -0.16784 1.00000 0.16000
Villiaumite
  2  0.000 0.07559 0.000000000 4.64000 4.64000 4.64000 90.0000 90.0000 90.0000 90.0000 0 1001 14.0000 0 0 0 0 0.3800 0 1.00000 1.00000 1.00000 0 0 0 0 0 0 0 0 0
   Na   Na 0.00000 0.00000 0.00000 1.00000 1.00000
    F    F 0.50000 0.50000 0.50000 1.00000 1.00000

File: NN_QPA_OSO/XRD_Data/ParamAnalysisData/С479_231220.txt
SRfactor SZero SDispl STransp + C Wght ESU SF A B C Alpha Beta Gamma NA NB NC P1 P2 P3 U V W Z hh kk ll hk hl kl s1 s2 s3 s4 s5 s6
 5.390 0.01172 0.00000 0
alpha-Al2O3
  2  0.889 0.10765 0.000075850 4.77000 4.77000 13.04569 90.0000 90.0000 120.0000 45.0032 0 1001 14.0000 0 0 0 0 0.3500 0 1.00000 1.00000 1.00000 0 0 0 0 0 0 0 0 0
  Al1 Al+3 0.00000 0.00000 0.35231 0.41294 1.00000
   O1  O-2 0.69360 0.00000 0.25000 0.46190 1.00000
gamma-Al2O3
  4  1.328 0.14193 0.000033145 7.90000 7.90000 7.90000 90.0000 90.0000 90.0000 45.0001 0 1001 14.0000 0 0 0 0 0.3500 0 1.00000 1.00000 1.00000 0 0 0 0 0 0 0 0 0
   O1    O 0.25470 0.25470 0.25470 1.00000 1.00000
  Al1   Al 0.50000 0.50000 0.50000 0.50000 0.58000
  Al2   Al 0.12500 0.12500 0.12500 0.50000 0.84000
  Al3   Al 0.02720 0.02720 0.02720 0.50000 0.17000
Cryolite
  6 53.392 0.26049 0.007270630 5.40949 5.58645 9.45566 90.0000 124.7565 90.0000 160.1720 0 1001 14.0000 0 0 0 0 0.3603 0 1.02564 1.00000 1.00000 0 0 0 0 0 0 0 0 0
  Na1 Na+1 0.50000 0.00000 0.50000 1.75000 1.00000
  Al1 Al+3 0.00000 0.00000 0.00000 0.85000 1.00000
  Na2 Na+1 0.26716 0.44977 0.25376 1.76000 1.00000
   F1  F-1 0.11674 0.04547 0.21811 1.35000 1.00000
   F2  F-1 0.22541 0.73374 0.06040 1.20000 1.00000
   F3  F-1 0.31503 0.17324 0.04599 1.40000 1.00000
Chiolite
  7 31.542 0.21298 0.000891591 7.03414 7.03414 10.38986 90.0000 90.0000 90.0000 122.8037 0 1001 14.0000 0 0 0 0 0.4000 0 0.97665 1.00000 1.00000 0 0 0 0 0 0 0 0 0
  Na1 Na+1 0.00000 0.00000 0.50000 1.55000 1.00000
  Na2 Na+1 0.27700 0.77700 0.25000 1.70000 1.00000
  Al1 Al+3 0.00000 0.00000 0.00000 1.40000 1.00000
  Al2 Al+3 0.00000 0.50000 0.00000 0.88000 1.00000
   F1  F-1 0.00000 0.00000 0.17299 1.70000 1.00000
   F2  F-1 0.06205 0.24742 0.00000 1.70000 1.00000
   F3  F-1 0.17783 0.53616 0.11853 1.50000 1.00000
NaCa(AlF6)
 18  1.728 0.19254 0.000015351 8.79500 5.18045 20.32328 90.0000 91.4093 90.0000 30.0045 0 1001 14.0000 0 0 0 0 0.4000 0 1.00000 1.00000 1.00000 0 0 0 0 0 0 0 0 0
  Na1 Na+1 0.98680 0.24430 0.16810 2.20000 1.00000
  Na2 Na+1 0.95887 0.28340 0.45130 2.20000 1.00000
  Ca1 Ca+2 0.63030 0.22750 0.30577 0.85000 1.00000
  Ca2 Ca+2 0.62570 0.33189 0.57230 0.85000 1.00000
  Al1 Al+3 0.24880 0.24610 0.32890 1.67000 1.00000
  Al2 Al+3 0.24280 0.18030 0.55880 1.67000 1.00000
   F1  F-1 0.62900 0.62610 0.47770 1.46000 1.00000
   F2  F-1 0.58630 0.61370 0.63970 1.46000 1.00000
   F3  F-1 0.73380 0.08270 0.48240 1.46000 1.00000
   F4  F-1 0.38090 0.10030 0.26260 1.46000 1.00000
   F5  F-1 0.16250 -0.02470 0.63280 1.46000 1.00000
   F6  F-1 0.16430 0.43770 0.38140 1.46000 1.00000
   F7  F-1 0.23570 0.46690 0.62290 1.46000 1.00000
   F8  F-1 0.57860 0.59440 0.88210 1.46000 1.00000
   F9  F-1 0.91320 0.64040 0.22600 1.46000 1.00000
  F10  F-1 0.74030 0.02170 0.23070 1.46000 1.00000
  F11  F-1 0.75510 0.03340 0.62590 1.46000 1.00000
  F12  F-1 0.07480 0.27900 0.53980 1.46000 1.00000
Na2Ca3Al2F14
  6  9.071 0.12463 0.000058104 10.25221 10.25221 10.25221 90.0000 90.0000 90.0000 119.7611 0 1001 14.0000 0 0 0 0 0.4000 0 0.79125 1.00000 1.00000 0 0 0 0 0 0 0 0 0
  Ca1 Ca+2 0.46670 0.00000 0.25000 0.71331 1.00000
  Al1 Al+3 0.24820 0.24820 0.24820 1.42434 1.00000
  Na1 Na+1 0.08470 0.08470 0.08470 1.42963 1.00000
   F1  F-1 0.13870 0.30620 0.12060 0.70002 1.00000
   F2  F-1 0.36400 0.36270 0.18730 1.49982 1.00000
   F3  F-1 0.46140 0.46140 0.46140 1.49990 1.00000
Fluorite
  2  0.278 0.03487 0.000073109 5.46900 5.46900 5.46900 90.0000 90.0000 90.0000 60.2347 0 1001 14.0000 0 0 0 0 0.3800 0 1.00000 1.00000 1.00000 0 0 0 0 0 0 0 0 0
  Ca1 Ca+2 0.00000 0.00000 0.00000 0.57000 1.00000
   F1  F-1 0.25000 0.25000 0.25000 0.81000 1.00000
Weberite
  7  1.209 0.16977 0.000034211 7.07200 9.98912 7.29000 90.0000 90.0000 90.0000 155.9867 0 1001 14.0000 0 0 0 0 0.3500 0 0.90000 1.00000 1.00000 0 0 0 0 0 0 0 0 0
  Na1 Na+1 0.25000 0.25000 0.75000 1.00000 1.00000
  Na2 Na+1 0.00000 0.00000 0.00000 1.00000 1.00000
  Mg1 Mg+2 0.25000 0.25000 0.25000 1.00000 1.00000
  Al1 Al+3 0.00000 0.00000 0.50000 1.00000 1.00000
   F1  F-1 0.00000 0.25000 0.13620 1.00000 1.00000
   F2  F-1 0.00000 0.41440 0.72130 1.00000 1.00000
   F3  F-1 0.18450 0.38740 0.43040 1.00000 1.00000
Neighborite
  4  0.000 0.13696 0.000000000 5.48800 7.66500 5.36000 90.0000 90.0000 90.0000 100.0037 0 1001 14.0000 0 0 0 0 0.3000 0 1.00000 1.00000 1.00000 0 0 0 0 0 0 0 0 0
  Na1 Na+1 0.03975 0.25000 0.48800 1.76232 1.00000
  Mg1 Mg+2 0.00000 0.00000 0.00000 0.77457 1.00000
   F1  F-1 0.45470 0.25000 0.58705 3.75440 1.00000
   F2  F-1 0.29105 0.04897 0.21265 1.37148 1.00000
Elpasolite
  4  0.547 0.04298 0.000014226 8.10848 8.10848 8.10848 90.0000 90.0000 90.0000 66.0477 0 1001 14.0000 0 0 0 0 0.0010 0 1.00000 1.00000 1.00000 0 0 0 0 0 0 0 0 0
    K    K 0.25000 0.25000 0.25000 1.22383 1.00000
   Na   Na 0.50000 0.50000 0.50000 0.84484 1.00000
   Al   Al 0.00000 0.00000 0.00000 0.58428 1.00000
    F    F 0.22250 0.00000 0.00000 1.27910 1.00000
K1.58Al11O17
 11  0.016 0.07931 0.000000125 5.61061 5.61061 34.02392 90.0000 90.0000 120.0000 149.9887 0 1001 14.0000 0 0 0 0 0.0010 0 1.00000 1.00000 1.00000 0 0 0 0 0 0 0 0 0
  Al1   Al 0.16712 -0.16712 0.92980 1.00000 1.00000
  Al2   Al 0.00000 0.00000 0.34988 1.00000 1.00000
  Al3   Al 0.00000 0.00000 0.44935 1.00000 1.00000
  Al4   Al 0.00000 0.00000 0.00000 1.00000 1.00000
   O1    O 0.16419 -0.16419 0.23615 1.00000 1.00000
   O2    O 0.15396 -0.15396 0.03384 1.00000 1.00000
   O3    O 0.00000 0.00000 0.09512 1.00000 1.00000
   O4    O 0.00000 0.00000 0.29520 1.00000 1.00000
   O5    O 0.00000 0.00000 0.50000 1.00000 1.00000
   K1    K 0.00000 0.00000 -0.17086 1.00000 0.31000
   K2    K 0.08717 -0.08717 -0.16784 1.00000 0.16000
Villiaumite
  2  0.000 0.06119 0.000000000 4.64000 4.64000 4.64000 90.0000 90.0000 90.0000 90.0000 0 1001 14.0000 0 0 0 0 0.3800 0 1.00000 1.00000 1.00000 0 0 0 0 0 0 0 0 0
   Na   Na 0.00000 0.00000 0.00000 1.00000 1.00000
    F    F 0.50000 0.50000 0.50000 1.00000 1.00000

File: NN_QPA_OSO/XRD_Data/ParamAnalysisData/С490_231220.txt
SRfactor SZero SDispl STransp + C Wght ESU SF A B C Alpha Beta Gamma NA NB NC P1 P2 P3 U V W Z hh kk ll hk hl kl s1 s2 s3 s4 s5 s6
 5.241 0.02399 0.00000 0
alpha-Al2O3
  2  1.133 0.10114 0.000095540 4.76791 4.76791 13.03068 90.0000 90.0000 120.0000 45.0126 0 1001 14.0000 0 0 0 0 0.3500 0 1.00000 1.00000 1.00000 0 0 0 0 0 0 0 0 0
  Al1 Al+3 0.00000 0.00000 0.35231 0.41294 1.00000
   O1  O-2 0.69360 0.00000 0.25000 0.46190 1.00000
gamma-Al2O3
  4  2.450 0.12993 0.000060153 7.90686 7.90686 7.90686 90.0000 90.0000 90.0000 45.0012 0 1001 14.0000 0 0 0 0 0.2539 0 1.00000 1.00000 1.00000 0 0 0 0 0 0 0 0 0
   O1    O 0.25470 0.25470 0.25470 1.00000 1.00000
  Al1   Al 0.50000 0.50000 0.50000 0.50000 0.58000
  Al2   Al 0.12500 0.12500 0.12500 0.50000 0.84000
  Al3   Al 0.02720 0.02720 0.02720 0.50000 0.17000
Cryolite
  6 55.107 0.25039 0.007397815 5.41010 5.58649 9.45740 90.0000 124.7630 90.0000 182.0484 0 1001 14.0000 0 0 0 0 0.3997 0 1.02866 1.00000 1.00000 0 0 0 0 0 0 0 0 0
  Na1 Na+1 0.50000 0.00000 0.50000 1.75000 1.00000
  Al1 Al+3 0.00000 0.00000 0.00000 0.85000 1.00000
  Na2 Na+1 0.26787 0.44997 0.25472 1.76000 1.00000
   F1  F-1 0.11585 0.04629 0.21769 1.35000 1.00000
   F2  F-1 0.22513 0.73288 0.06060 1.20000 1.00000
   F3  F-1 0.31558 0.17427 0.04644 1.40000 1.00000
Chiolite
  7 30.760 0.20091 0.000856965 7.03576 7.03576 10.38985 90.0000 90.0000 90.0000 139.3408 0 1001 14.0000 0 0 0 0 0.4000 0 0.98467 1.00000 1.00000 0 0 0 0 0 0 0 0 0
  Na1 Na+1 0.00000 0.00000 0.50000 1.55000 1.00000
  Na2 Na+1 0.27700 0.77700 0.25000 1.70000 1.00000
  Al1 Al+3 0.00000 0.00000 0.00000 1.40000 1.00000
  Al2 Al+3 0.00000 0.50000 0.00000 0.88000 1.00000
   F1  F-1 0.00000 0.00000 0.17306 1.70000 1.00000
   F2  F-1 0.06267 0.24785 0.00000 1.70000 1.00000
   F3  F-1 0.17807 0.53569 0.11871 1.50000 1.00000
NaCa(AlF6)
 18  1.212 0.18329 0.000010583 8.79370 5.20526 20.30011 90.0000 91.4998 90.0000 30.0145 0 1001 14.0000 0 0 0 0 0.4000 0 1.00000 1.00000 1.00000 0 0 0 0 0 0 0 0 0
  Na1 Na+1 0.98678 0.24431 0.18715 2.20000 1.00000
  Na2 Na+1 0.95810 0.28340 0.45129 2.20000 1.00000
  Ca1 Ca+2 0.63030 0.22750 0.30081 0.85000 1.00000
  Ca2 Ca+2 0.62570 0.33182 0.57126 0.85000 1.00000
  Al1 Al+3 0.24880 0.24610 0.32890 1.67000 1.00000
  Al2 Al+3 0.24280 0.18030 0.57880 1.67000 1.00000
   F1  F-1 0.62900 0.62610 0.47770 1.46000 1.00000
   F2  F-1 0.58630 0.61370 0.63970 1.46000 1.00000
   F3  F-1 0.73380 0.08270 0.48240 1.46000 1.00000
   F4  F-1 0.38090 0.10030 0.26260 1.46000 1.00000
   F5  F-1 0.16250 -0.02470 0.63280 1.46000 1.00000
   F6  F-1 0.16430 0.43770 0.38140 1.46000 1.00000
   F7  F-1 0.23570 0.46690 0.62290 1.46000 1.00000
   F8  F-1 0.57860 0.59440 0.88210 1.46000 1.00000
   F9  F-1 0.91320 0.64040 0.22600 1.46000 1.00000
  F10  F-1 0.74030 0.02170 0.23070 1.46000 1.00000
  F11  F-1 0.75510 0.03340 0.62590 1.46000 1.00000
  F12  F-1 0.07480 0.27900 0.53980 1.46000 1.00000
Na2Ca3Al2F14
  6  4.538 0.11975 0.000028669 10.25125 10.25125 10.25125 90.0000 90.0000 90.0000 89.2502 0 1001 14.0000 0 0 0 0 0.4000 0 0.76040 1.00000 1.00000 0 0 0 0 0 0 0 0 0
  Ca1 Ca+2 0.46670 0.00000 0.25000 1.01704 1.00000
  Al1 Al+3 0.24820 0.24820 0.24820 1.49922 1.00000
  Na1 Na+1 0.08470 0.08470 0.08470 1.49844 1.00000
   F1  F-1 0.13870 0.30620 0.12060 0.76845 1.00000
   F2  F-1 0.36400 0.36270 0.18730 1.49922 1.00000
   F3  F-1 0.46140 0.46140 0.46140 1.49922 1.00000
Fluorite
  2  3.092 0.04042 0.000802344 5.46603 5.46603 5.46603 90.0000 90.0000 90.0000 78.8462 0 1001 14.0000 0 0 0 0 0.3800 0 1.00000 1.00000 1.00000 0 0 0 0 0 0 0 0 0
  Ca1 Ca+2 0.00000 0.00000 0.00000 0.57000 1.00000
   F1  F-1 0.25000 0.25000 0.25000 0.81000 1.00000
Weberite
  7  1.251 0.16398 0.000034901 7.07200 9.99181 7.29000 90.0000 90.0000 90.0000 151.0724 0 1001 14.0000 0 0 0 0 0.3500 0 0.90000 1.00000 1.00000 0 0 0 0 0 0 0 0 0
  Na1 Na+1 0.25000 0.25000 0.75000 1.00000 1.00000
  Na2 Na+1 0.00000 0.00000 0.00000 1.00000 1.00000
  Mg1 Mg+2 0.25000 0.25000 0.25000 1.00000 1.00000
  Al1 Al+3 0.00000 0.00000 0.50000 1.00000 1.00000
   F1  F-1 0.00000 0.25000 0.13620 1.00000 1.00000
   F2  F-1 0.00000 0.41440 0.72130 1.00000 1.00000
   F3  F-1 0.18450 0.38740 0.43040 1.00000 1.00000
Neighborite
  4  0.000 0.10132 0.000000003 5.49999 7.69000 5.38699 90.0000 90.0000 90.0000 349.7816 0 1001 14.0000 0 0 0 0 0.0865 0 1.00000 1.00000 1.00000 0 0 0 0 0 0 0 0 0
  Na1 Na+1 0.03975 0.25000 0.48800 1.76232 1.00000
  Mg1 Mg+2 0.00000 0.00000 0.00000 0.77457 1.00000
   F1  F-1 0.45470 0.25000 0.58705 3.75440 1.00000
   F2  F-1 0.29105 0.04897 0.21265 1.37148 1.00000
Elpasolite
  4  0.458 0.04887 0.000011729 8.11160 8.11160 8.11160 90.0000 90.0000 90.0000 66.4214 0 1001 14.0000 0 0 0 0 0.1960 0 1.00000 1.00000 1.00000 0 0 0 0 0 0 0 0 0
    K    K 0.25000 0.25000 0.25000 1.22383 1.00000
   Na   Na 0.50000 0.50000 0.50000 0.84484 1.00000
   Al   Al 0.00000 0.00000 0.00000 0.58428 1.00000
    F    F 0.22250 0.00000 0.00000 1.27910 1.00000
K1.58Al11O17
 11  0.000 0.08077 0.000000000 5.60833 5.60833 34.15308 90.0000 90.0000 120.0000 146.7178 0 1001 14.0000 0 0 0 0 0.0133 0 1.00000 1.00000 1.00000 0 0 0 0 0 0 0 0 0
  Al1   Al 0.16712 -0.16712 0.92980 1.00000 1.00000
  Al2   Al 0.00000 0.00000 0.34988 1.00000 1.00000
  Al3   Al 0.00000 0.00000 0.44935 1.00000 1.00000
  Al4   Al 0.00000 0.00000 0.00000 1.00000 1.00000
   O1    O 0.16419 -0.16419 0.23615 1.00000 1.00000
   O2    O 0.15396 -0.15396 0.03384 1.00000 1.00000
   O3    O 0.00000 0.00000 0.09512 1.00000 1.00000
   O4    O 0.00000 0.00000 0.29520 1.00000 1.00000
   O5    O 0.00000 0.00000 0.50000 1.00000 1.00000
   K1    K 0.00000 0.00000 -0.17086 1.00000 0.31000
   K2    K 0.08717 -0.08717 -0.16784 1.00000 0.16000
Villiaumite
  2  0.000 0.03294 0.000000000 4.63662 4.63662 4.63662 90.0000 90.0000 90.0000 165.0003 0 1001 14.0000 0 0 0 0 0.0069 0 1.00000 1.00000 1.00000 0 0 0 0 0 0 0 0 0
   Na   Na 0.00000 0.00000 0.00000 1.00000 1.00000
    F    F 0.50000 0.50000 0.50000 1.00000 1.00000

File: NN_QPA_OSO/XRD_Data/ParamAnalysisData/дБо2058д_240521.txt
SRfactor SZero SDispl STransp + C Wght ESU SF A B C Alpha Beta Gamma NA NB NC P1 P2 P3 U V W Z hh kk ll hk hl kl s1 s2 s3 s4 s5 s6
 5.874 0.00959 0.00000 0
alpha-Al2O3
  2  0.110 0.11087 0.000009599 4.77000 4.77000 13.05000 90.0000 90.0000 120.0000 45.0008 0 1001 14.0000 0 0 0 0 0.3500 0 1.00000 1.00000 1.00000 0 0 0 0 0 0 0 0 0
  Al1 Al+3 0.00000 0.00000 0.35231 0.41294 1.00000
   O1  O-2 0.69360 0.00000 0.25000 0.46190 1.00000
gamma-Al2O3
  4  0.870 0.16950 0.000022125 7.90000 7.90000 7.90000 90.0000 90.0000 90.0000 45.0008 0 1001 14.0000 0 0 0 0 0.3500 0 1.00000 1.00000 1.00000 0 0 0 0 0 0 0 0 0
   O1    O 0.25470 0.25470 0.25470 1.00000 1.00000
  Al1   Al 0.50000 0.50000 0.50000 0.50000 0.58000
  Al2   Al 0.12500 0.12500 0.12500 0.50000 0.84000
  Al3   Al 0.02720 0.02720 0.02720 0.50000 0.17000
Cryolite
  6 10.515 0.17319 0.001456769 5.40938 5.58926 9.46001 90.0000 124.7304 90.0000 106.3385 0 1001 14.0000 0 0 0 0 0.3242 0 0.95000 1.00000 1.00000 0 0 0 0 0 0 0 0 0
  Na1 Na+1 0.50000 0.00000 0.50000 1.75000 1.00000
  Al1 Al+3 0.00000 0.00000 0.00000 0.85000 1.00000
  Na2 Na+1 0.26882 0.44800 0.25029 1.76000 1.00000
   F1  F-1 0.12000 0.05000 0.21874 1.35000 1.00000
   F2  F-1 0.22000 0.73251 0.05866 1.20000 1.00000
   F3  F-1 0.31207 0.17158 0.03700 1.40000 1.00000
Chiolite
  7 59.805 0.28086 0.001724837 7.02827 7.02827 10.39083 90.0000 90.0000 90.0000 187.5847 0 1001 14.0000 0 0 0 0 0.3451 0 1.00000 1.00000 1.00000 0 0 0 0 0 0 0 0 0
  Na1 Na+1 0.00000 0.00000 0.50000 1.55000 1.00000
  Na2 Na+1 0.27700 0.77700 0.25000 1.70000 1.00000
  Al1 Al+3 0.00000 0.00000 0.00000 1.40000 1.00000
  Al2 Al+3 0.00000 0.50000 0.00000 0.88000 1.00000
   F1  F-1 0.00000 0.00000 0.17299 1.70000 1.00000
   F2  F-1 0.06132 0.24585 0.00000 1.70000 1.00000
   F3  F-1 0.17680 0.53741 0.11888 1.50000 1.00000
NaCa(AlF6)
 18  2.236 0.20396 0.000020217 8.79500 5.19054 20.30000 90.0000 91.0637 90.0000 30.0017 0 1001 14.0000 0 0 0 0 0.4000 0 1.00000 1.00000 1.00000 0 0 0 0 0 0 0 0 0
  Na1 Na+1 0.98680 0.24430 0.16810 2.20000 1.00000
  Na2 Na+1 0.95810 0.28340 0.43158 2.20000 1.00000
  Ca1 Ca+2 0.63030 0.22750 0.31424 0.85000 1.00000
  Ca2 Ca+2 0.62570 0.33190 0.57230 0.85000 1.00000
  Al1 Al+3 0.26880 0.24610 0.32890 1.67000 1.00000
  Al2 Al+3 0.26280 0.18030 0.57880 1.67000 1.00000
   F1  F-1 0.62900 0.62610 0.47770 1.46000 1.00000
   F2  F-1 0.58630 0.61370 0.63970 1.46000 1.00000
   F3  F-1 0.73380 0.08270 0.48240 1.46000 1.00000
   F4  F-1 0.38090 0.10030 0.26260 1.46000 1.00000
   F5  F-1 0.16250 -0.02470 0.63280 1.46000 1.00000
   F6  F-1 0.16430 0.43770 0.38140 1.46000 1.00000
   F7  F-1 0.23570 0.46690 0.62290 1.46000 1.00000
   F8  F-1 0.57860 0.59440 0.88210 1.46000 1.00000
   F9  F-1 0.91320 0.64040 0.22600 1.46000 1.00000
  F10  F-1 0.74030 0.02170 0.23070 1.46000 1.00000
  F11  F-1 0.75510 0.03340 0.62590 1.46000 1.00000
  F12  F-1 0.07480 0.27900 0.53980 1.46000 1.00000
Na2Ca3Al2F14
  6  5.092 0.12204 0.000033221 10.25309 10.25309 10.25309 90.0000 90.0000 90.0000 144.8680 0 1001 14.0000 0 0 0 0 0.3975 0 0.88828 1.00000 1.00000 0 0 0 0 0 0 0 0 0
  Ca1 Ca+2 0.46670 0.00000 0.25000 0.70636 1.00000
  Al1 Al+3 0.24820 0.24820 0.24820 0.70000 1.00000
  Na1 Na+1 0.08470 0.08470 0.08470 0.72326 1.00000
   F1  F-1 0.13870 0.30620 0.12060 0.81637 1.00000
   F2  F-1 0.36400 0.36270 0.18730 1.16927 1.00000
   F3  F-1 0.46140 0.46140 0.46140 1.49990 1.00000
Fluorite
  2  0.164 0.03986 0.000043863 5.46900 5.46900 5.46900 90.0000 90.0000 90.0000 60.0003 0 1001 14.0000 0 0 0 0 0.3800 0 1.00000 1.00000 1.00000 0 0 0 0 0 0 0 0 0
  Ca1 Ca+2 0.00000 0.00000 0.00000 0.57000 1.00000
   F1  F-1 0.25000 0.25000 0.25000 0.81000 1.00000
Weberite
  7 21.204 0.17275 0.000609834 7.06239 10.00305 7.30745 90.0000 90.0000 90.0000 499.9977 0 1001 14.0000 0 0 0 0 0.2850 0 0.93546 1.00000 1.00000 0 0 0 0 0 0 0 0 0
  Na1 Na+1 0.25000 0.25000 0.75000 1.00000 1.00000
  Na2 Na+1 0.00000 0.00000 0.00000 1.00000 1.00000
  Mg1 Mg+2 0.25000 0.25000 0.25000 1.00000 1.00000
  Al1 Al+3 0.00000 0.00000 0.50000 1.00000 1.00000
   F1  F-1 0.00000 0.25000 0.13620 1.00000 1.00000
   F2  F-1 0.00000 0.41440 0.72130 1.00000 1.00000
   F3  F-1 0.18450 0.38740 0.43040 1.00000 1.00000
Neighborite
  4  0.004 0.06929 0.000000509 5.50000 7.66500 5.38700 90.0000 90.0000 90.0000 349.9917 0 1001 14.0000 0 0 0 0 0.0011 0 1.00000 1.00000 1.00000 0 0 0 0 0 0 0 0 0
  Na1 Na+1 0.03975 0.25000 0.48800 1.76232 1.00000
  Mg1 Mg+2 0.00000 0.00000 0.00000 0.77457 1.00000
   F1  F-1 0.45470 0.25000 0.58705 3.75440 1.00000
   F2  F-1 0.29105 0.04897 0.21265 1.37148 1.00000
Elpasolite
  4  0.000 0.07096 0.000000000 8.11200 8.11200 8.11200 90.0000 90.0000 90.0000 60.0010 0 1001 14.0000 0 0 0 0 0.4000 0 1.00000 1.00000 1.00000 0 0 0 0 0 0 0 0 0
    K    K 0.25000 0.25000 0.25000 1.22383 1.00000
   Na   Na 0.50000 0.50000 0.50000 0.84484 1.00000
   Al   Al 0.00000 0.00000 0.00000 0.58428 1.00000
    F    F 0.22250 0.00000 0.00000 1.27910 1.00000
K1.58Al11O17
 11  0.000 0.09267 0.000000000 5.58500 5.58500 33.89000 90.0000 90.0000 120.0000 150.0000 0 1001 14.0000 0 0 0 0 0.0010 0 1.00000 1.00000 1.00000 0 0 0 0 0 0 0 0 0
  Al1   Al 0.16712 -0.16712 0.92980 1.00000 1.00000
  Al2   Al 0.00000 0.00000 0.34988 1.00000 1.00000
  Al3   Al 0.00000 0.00000 0.44935 1.00000 1.00000
  Al4   Al 0.00000 0.00000 0.00000 1.00000 1.00000
   O1    O 0.16419 -0.16419 0.23615 1.00000 1.00000
   O2    O 0.15396 -0.15396 0.03384 1.00000 1.00000
   O3    O 0.00000 0.00000 0.09512 1.00000 1.00000
   O4    O 0.00000 0.00000 0.29520 1.00000 1.00000
   O5    O 0.00000 0.00000 0.50000 1.00000 1.00000
   K1    K 0.00000 0.00000 -0.17086 1.00000 0.31000
   K2    K 0.08717 -0.08717 -0.16784 1.00000 0.16000
Villiaumite
  2  0.000 0.07036 0.000000000 4.64000 4.64000 4.64000 90.0000 90.0000 90.0000 90.0002 0 1001 14.0000 0 0 0 0 0.3800 0 1.00000 1.00000 1.00000 0 0 0 0 0 0 0 0 0
   Na   Na 0.00000 0.00000 0.00000 1.00000 1.00000
    F    F 0.50000 0.50000 0.50000 1.00000 1.00000

File: NN_QPA_OSO/XRD_Data/ParamAnalysisData/дБо2082д_280521.txt
SRfactor SZero SDispl STransp + C Wght ESU SF A B C Alpha Beta Gamma NA NB NC P1 P2 P3 U V W Z hh kk ll hk hl kl s1 s2 s3 s4 s5 s6
 5.121 0.01769 0.00000 0
alpha-Al2O3
  2  0.706 0.08550 0.000067833 4.77000 4.77000 13.00000 90.0000 90.0000 120.0000 45.0000 0 1001 14.0000 0 0 0 0 0.3500 0 1.00000 1.00000 1.00000 0 0 0 0 0 0 0 0 0
  Al1 Al+3 0.00000 0.00000 0.35231 0.41294 1.00000
   O1  O-2 0.69360 0.00000 0.25000 0.46190 1.00000
gamma-Al2O3
  4  0.207 0.11494 0.000005725 7.93700 7.93700 7.93700 90.0000 90.0000 90.0000 45.0000 0 1001 14.0000 0 0 0 0 0.3500 0 1.00000 1.00000 1.00000 0 0 0 0 0 0 0 0 0
   O1    O 0.25470 0.25470 0.25470 1.00000 1.00000
  Al1   Al 0.50000 0.50000 0.50000 0.50000 0.58000
  Al2   Al 0.12500 0.12500 0.12500 0.50000 0.84000
  Al3   Al 0.02720 0.02720 0.02720 0.50000 0.17000
Cryolite
  6 86.188 0.25904 0.013111930 5.41400 5.59841 9.46684 90.0000 124.7303 90.0000 163.7691 0 1001 14.0000 0 0 0 0 0.4000 0 1.01973 1.00000 1.00000 0 0 0 0 0 0 0 0 0
  Na1 Na+1 0.50000 0.00000 0.50000 1.75000 1.00000
  Al1 Al+3 0.00000 0.00000 0.00000 0.85000 1.00000
  Na2 Na+1 0.26521 0.44988 0.25180 1.76000 1.00000
   F1  F-1 0.11590 0.04423 0.21916 1.35000 1.00000
   F2  F-1 0.22900 0.73271 0.06286 1.20000 1.00000
   F3  F-1 0.31765 0.17153 0.04577 1.40000 1.00000
Chiolite
  7  0.338 0.12443 0.000010636 7.05498 7.05498 10.40300 90.0000 90.0000 90.0000 80.0010 0 1001 14.0000 0 0 0 0 0.4000 0 0.93000 1.00000 1.00000 0 0 0 0 0 0 0 0 0
  Na1 Na+1 0.00000 0.00000 0.50000 1.55000 1.00000
  Na2 Na+1 0.27700 0.77700 0.25000 1.70000 1.00000
  Al1 Al+3 0.00000 0.00000 0.00000 1.40000 1.00000
  Al2 Al+3 0.00000 0.50000 0.00000 0.88000 1.00000
   F1  F-1 0.00000 0.00000 0.17700 1.70000 1.00000
   F2  F-1 0.06400 0.24500 0.00000 1.70000 1.00000
   F3  F-1 0.17600 0.53200 0.11800 1.50000 1.00000
NaCa(AlF6)
 18  0.368 0.11044 0.000003699 8.79500 5.14500 20.30000 90.0000 91.5000 90.0000 30.0018 0 1001 14.0000 0 0 0 0 0.0010 0 1.00000 1.00000 1.00000 0 0 0 0 0 0 0 0 0
  Na1 Na+1 0.98680 0.26430 0.16810 2.20000 1.00000
  Na2 Na+1 0.97810 0.28340 0.43130 2.20000 1.00000
  Ca1 Ca+2 0.63030 0.24750 0.32080 0.85000 1.00000
  Ca2 Ca+2 0.62570 0.31190 0.57133 0.85000 1.00000
  Al1 Al+3 0.24880 0.26610 0.32890 1.67000 1.00000
  Al2 Al+3 0.24280 0.18030 0.57880 1.67000 1.00000
   F1  F-1 0.62900 0.62610 0.47770 1.46000 1.00000
   F2  F-1 0.58630 0.61370 0.63970 1.46000 1.00000
   F3  F-1 0.73380 0.08270 0.48240 1.46000 1.00000
   F4  F-1 0.38090 0.10030 0.26260 1.46000 1.00000
   F5  F-1 0.16250 -0.02470 0.63280 1.46000 1.00000
   F6  F-1 0.16430 0.43770 0.38140 1.46000 1.00000
   F7  F-1 0.23570 0.46690 0.62290 1.46000 1.00000
   F8  F-1 0.57860 0.59440 0.88210 1.46000 1.00000
   F9  F-1 0.91320 0.64040 0.22600 1.46000 1.00000
  F10  F-1 0.74030 0.02170 0.23070 1.46000 1.00000
  F11  F-1 0.75510 0.03340 0.62590 1.46000 1.00000
  F12  F-1 0.07480 0.27900 0.53980 1.46000 1.00000
Na2Ca3Al2F14
  6  0.079 0.09045 0.000000568 10.25400 10.25400 10.25400 90.0000 90.0000 90.0000 65.0004 0 1001 14.0000 0 0 0 0 0.4000 0 0.72001 1.00000 1.00000 0 0 0 0 0 0 0 0 0
  Ca1 Ca+2 0.46670 0.00000 0.25000 0.70000 1.00000
  Al1 Al+3 0.24820 0.24820 0.24820 1.50000 1.00000
  Na1 Na+1 0.08470 0.08470 0.08470 0.70000 1.00000
   F1  F-1 0.13870 0.30620 0.12060 0.70000 1.00000
   F2  F-1 0.36400 0.36270 0.18730 0.70000 1.00000
   F3  F-1 0.46140 0.46140 0.46140 1.49995 1.00000
Fluorite
  2  3.281 0.03263 0.000968439 5.46726 5.46726 5.46726 90.0000 90.0000 90.0000 97.8612 0 1001 14.0000 0 0 0 0 0.3800 0 1.00000 1.00000 1.00000 0 0 0 0 0 0 0 0 0
  Ca1 Ca+2 0.00000 0.00000 0.00000 0.57000 1.00000
   F1  F-1 0.25000 0.25000 0.25000 0.81000 1.00000
Weberite
  7  0.062 0.04057 0.000001951 7.07200 10.02000 7.30661 90.0000 90.0000 90.0000 499.9996 0 1001 14.0000 0 0 0 0 0.0010 0 1.00000 1.00000 1.00000 0 0 0 0 0 0 0 0 0
  Na1 Na+1 0.25000 0.25000 0.75000 1.00000 1.00000
  Na2 Na+1 0.00000 0.00000 0.00000 1.00000 1.00000
  Mg1 Mg+2 0.25000 0.25000 0.25000 1.00000 1.00000
  Al1 Al+3 0.00000 0.00000 0.50000 1.00000 1.00000
   F1  F-1 0.00000 0.25000 0.13620 1.00000 1.00000
   F2  F-1 0.00000 0.41440 0.72130 1.00000 1.00000
   F3  F-1 0.18450 0.38740 0.43040 1.00000 1.00000
Neighborite
  4  8.204 0.10964 0.001310493 5.49245 7.67047 5.36595 90.0000 90.0000 90.0000 158.1400 0 1001 14.0000 0 0 0 0 0.1801 0 1.00000 1.00000 1.00000 0 0 0 0 0 0 0 0 0
  Na1 Na+1 0.03975 0.25000 0.48800 1.76232 1.00000
  Mg1 Mg+2 0.00000 0.00000 0.00000 0.77457 1.00000
   F1  F-1 0.45470 0.25000 0.58705 3.75440 1.00000
   F2  F-1 0.29105 0.04897 0.21265 1.37148 1.00000
Elpasolite
  4  0.000 0.02617 0.000000000 8.11200 8.11200 8.11200 90.0000 90.0000 90.0000 199.9957 0 1001 14.0000 0 0 0 0 0.2290 0 1.00000 1.00000 1.00000 0 0 0 0 0 0 0 0 0
    K    K 0.25000 0.25000 0.25000 1.22383 1.00000
   Na   Na 0.50000 0.50000 0.50000 0.84484 1.00000
   Al   Al 0.00000 0.00000 0.00000 0.58428 1.00000
    F    F 0.22250 0.00000 0.00000 1.27910 1.00000
K1.58Al11O17
 11  0.391 0.12006 0.000003404 5.58500 5.58500 33.89000 90.0000 90.0000 120.0000 45.0001 0 1001 14.0000 0 0 0 0 0.3700 0 1.00000 1.00000 1.00000 0 0 0 0 0 0 0 0 0
  Al1   Al 0.16712 -0.16712 0.92980 1.00000 1.00000
  Al2   Al 0.00000 0.00000 0.34988 1.00000 1.00000
  Al3   Al 0.00000 0.00000 0.44935 1.00000 1.00000
  Al4   Al 0.00000 0.00000 0.00000 1.00000 1.00000
   O1    O 0.16419 -0.16419 0.23615 1.00000 1.00000
   O2    O 0.15396 -0.15396 0.03384 1.00000 1.00000
   O3    O 0.00000 0.00000 0.09512 1.00000 1.00000
   O4    O 0.00000 0.00000 0.29520 1.00000 1.00000
   O5    O 0.00000 0.00000 0.50000 1.00000 1.00000
   K1    K 0.00000 0.00000 -0.17086 1.00000 0.31000
   K2    K 0.08717 -0.08717 -0.16784 1.00000 0.16000
Villiaumite
  2  0.176 0.03699 0.000158162 4.63469 4.63469 4.63469 90.0000 90.0000 90.0000 170.0000 0 1001 14.0000 0 0 0 0 0.1257 0 1.00000 1.00000 1.00000 0 0 0 0 0 0 0 0 0
   Na   Na 0.00000 0.00000 0.00000 1.00000 1.00000
    F    F 0.50000 0.50000 0.50000 1.00000 1.00000

File: NN_QPA_OSO/XRD_Data/ParamAnalysisData/дБр1307д_220421.txt
SRfactor SZero SDispl STransp + C Wght ESU SF A B C Alpha Beta Gamma NA NB NC P1 P2 P3 U V W Z hh kk ll hk hl kl s1 s2 s3 s4 s5 s6
 5.478 0.01161 0.00000 0
alpha-Al2O3
  2  0.927 0.09770 0.000075521 4.75652 4.75652 13.05000 90.0000 90.0000 120.0000 45.0003 0 1001 14.0000 0 0 0 0 0.3500 0 1.00000 1.00000 1.00000 0 0 0 0 0 0 0 0 0
  Al1 Al+3 0.00000 0.00000 0.35231 0.41294 1.00000
   O1  O-2 0.69360 0.00000 0.25000 0.46190 1.00000
gamma-Al2O3
  4  0.358 0.12875 0.000008365 7.93700 7.93700 7.93700 90.0000 90.0000 90.0000 45.0628 0 1001 14.0000 0 0 0 0 0.3499 0 1.00000 1.00000 1.00000 0 0 0 0 0 0 0 0 0
   O1    O 0.25470 0.25470 0.25470 1.00000 1.00000
  Al1   Al 0.50000 0.50000 0.50000 0.50000 0.58000
  Al2   Al 0.12500 0.12500 0.12500 0.50000 0.84000
  Al3   Al 0.02720 0.02720 0.02720 0.50000 0.17000
Cryolite
  6 85.706 0.27833 0.011041468 5.41348 5.59524 9.46367 90.0000 124.7389 90.0000 180.6197 0 1001 14.0000 0 0 0 0 0.3834 0 1.01848 1.00000 1.00000 0 0 0 0 0 0 0 0 0
  Na1 Na+1 0.50000 0.00000 0.50000 1.75000 1.00000
  Al1 Al+3 0.00000 0.00000 0.00000 0.85000 1.00000
  Na2 Na+1 0.26591 0.45087 0.25273 1.76000 1.00000
   F1  F-1 0.11762 0.04427 0.21923 1.35000 1.00000
   F2  F-1 0.22752 0.73305 0.06268 1.20000 1.00000
   F3  F-1 0.31736 0.17195 0.04648 1.40000 1.00000
Chiolite
  7  0.392 0.13944 0.000010426 7.06000 7.06000 10.40299 90.0000 90.0000 90.0000 80.2138 0 1001 14.0000 0 0 0 0 0.3997 0 0.99997 1.00000 1.00000 0 0 0 0 0 0 0 0 0
  Na1 Na+1 0.00000 0.00000 0.50000 1.55000 1.00000
  Na2 Na+1 0.27700 0.77700 0.25000 1.70000 1.00000
  Al1 Al+3 0.00000 0.00000 0.00000 1.40000 1.00000
  Al2 Al+3 0.00000 0.50000 0.00000 0.88000 1.00000
   F1  F-1 0.00000 0.00000 0.17700 1.70000 1.00000
   F2  F-1 0.06399 0.25200 0.00000 1.70000 1.00000
   F3  F-1 0.17601 0.53200 0.11800 1.50000 1.00000
NaCa(AlF6)
 18  0.354 0.13728 0.000002982 8.79500 5.18793 20.30001 90.0000 91.4995 90.0000 30.0292 0 1001 14.0000 0 0 0 0 0.3999 0 1.00000 1.00000 1.00000 0 0 0 0 0 0 0 0 0
  Na1 Na+1 0.96691 0.24430 0.16810 2.20000 1.00000
  Na2 Na+1 0.95812 0.28340 0.43130 2.20000 1.00000
  Ca1 Ca+2 0.63030 0.24750 0.32080 0.85000 1.00000
  Ca2 Ca+2 0.62570 0.31190 0.57230 0.85000 1.00000
  Al1 Al+3 0.24880 0.26610 0.30890 1.67000 1.00000
  Al2 Al+3 0.24280 0.20030 0.55880 1.67000 1.00000
   F1  F-1 0.62900 0.62610 0.47770 1.46000 1.00000
   F2  F-1 0.58630 0.61370 0.63970 1.46000 1.00000
   F3  F-1 0.73380 0.08270 0.48240 1.46000 1.00000
   F4  F-1 0.38090 0.10030 0.26260 1.46000 1.00000
   F5  F-1 0.16250 -0.02470 0.63280 1.46000 1.00000
   F6  F-1 0.16430 0.43770 0.38140 1.46000 1.00000
   F7  F-1 0.23570 0.46690 0.62290 1.46000 1.00000
   F8  F-1 0.57860 0.59440 0.88210 1.46000 1.00000
   F9  F-1 0.91320 0.64040 0.22600 1.46000 1.00000
  F10  F-1 0.74030 0.02170 0.23070 1.46000 1.00000
  F11  F-1 0.75510 0.03340 0.62590 1.46000 1.00000
  F12  F-1 0.07480 0.27900 0.53980 1.46000 1.00000
Na2Ca3Al2F14
  6  0.028 0.04365 0.000000169 10.25400 10.25400 10.25400 90.0000 90.0000 90.0000 349.9669 0 1001 14.0000 0 0 0 0 0.0010 0 0.72001 1.00000 1.00000 0 0 0 0 0 0 0 0 0
  Ca1 Ca+2 0.46670 0.00000 0.25000 0.70038 1.00000
  Al1 Al+3 0.24820 0.24820 0.24820 1.49687 1.00000
  Na1 Na+1 0.08470 0.08470 0.08470 0.70078 1.00000
   F1  F-1 0.13870 0.30620 0.12060 0.70019 1.00000
   F2  F-1 0.36400 0.36270 0.18730 0.70038 1.00000
   F3  F-1 0.46140 0.46140 0.46140 1.49999 1.00000
Fluorite
  2  9.358 0.05297 0.002337576 5.46627 5.46627 5.46627 90.0000 90.0000 90.0000 189.9253 0 1001 14.0000 0 0 0 0 0.3562 0 1.00000 1.00000 1.00000 0 0 0 0 0 0 0 0 0
  Ca1 Ca+2 0.00000 0.00000 0.00000 0.57000 1.00000
   F1  F-1 0.25000 0.25000 0.25000 0.81000 1.00000
Weberite
  7  0.002 0.04356 0.000000053 7.07165 10.00667 7.30588 90.0000 90.0000 90.0000 499.9566 0 1001 14.0000 0 0 0 0 0.0010 0 0.90000 1.00000 1.00000 0 0 0 0 0 0 0 0 0
  Na1 Na+1 0.25000 0.25000 0.75000 1.00000 1.00000
  Na2 Na+1 0.00000 0.00000 0.00000 1.00000 1.00000
  Mg1 Mg+2 0.25000 0.25000 0.25000 1.00000 1.00000
  Al1 Al+3 0.00000 0.00000 0.50000 1.00000 1.00000
   F1  F-1 0.00000 0.25000 0.13620 1.00000 1.00000
   F2  F-1 0.00000 0.41440 0.72130 1.00000 1.00000
   F3  F-1 0.18450 0.38740 0.43040 1.00000 1.00000
Neighborite
  4  0.244 0.07612 0.000032797 5.50000 7.69000 5.37368 90.0000 90.0000 90.0000 349.9928 0 1001 14.0000 0 0 0 0 0.0010 0 1.00000 1.00000 1.00000 0 0 0 0 0 0 0 0 0
  Na1 Na+1 0.03975 0.25000 0.48800 1.76232 1.00000
  Mg1 Mg+2 0.00000 0.00000 0.00000 0.77457 1.00000
   F1  F-1 0.45470 0.25000 0.58705 3.75440 1.00000
   F2  F-1 0.29105 0.04897 0.21265 1.37148 1.00000
Elpasolite
  4  0.000 0.05003 0.000000000 8.11200 8.11200 8.11200 90.0000 90.0000 90.0000 60.0009 0 1001 14.0000 0 0 0 0 0.4000 0 1.00000 1.00000 1.00000 0 0 0 0 0 0 0 0 0
    K    K 0.25000 0.25000 0.25000 1.22383 1.00000
   Na   Na 0.50000 0.50000 0.50000 0.84484 1.00000
   Al   Al 0.00000 0.00000 0.00000 0.58428 1.00000
    F    F 0.22250 0.00000 0.00000 1.27910 1.00000
K1.58Al11O17
 11  1.201 0.14198 0.000008826 5.58768 5.58768 33.89000 90.0000 90.0000 120.0000 45.0003 0 1001 14.0000 0 0 0 0 0.3700 0 1.00000 1.00000 1.00000 0 0 0 0 0 0 0 0 0
  Al1   Al 0.16712 -0.16712 0.92980 1.00000 1.00000
  Al2   Al 0.00000 0.00000 0.34988 1.00000 1.00000
  Al3   Al 0.00000 0.00000 0.44935 1.00000 1.00000
  Al4   Al 0.00000 0.00000 0.00000 1.00000 1.00000
   O1    O 0.16419 -0.16419 0.23615 1.00000 1.00000
   O2    O 0.15396 -0.15396 0.03384 1.00000 1.00000
   O3    O 0.00000 0.00000 0.09512 1.00000 1.00000
   O4    O 0.00000 0.00000 0.29520 1.00000 1.00000
   O5    O 0.00000 0.00000 0.50000 1.00000 1.00000
   K1    K 0.00000 0.00000 -0.17086 1.00000 0.31000
   K2    K 0.08717 -0.08717 -0.16784 1.00000 0.16000
Villiaumite
  2  1.432 0.06762 0.001089711 4.63641 4.63641 4.63641 90.0000 90.0000 90.0000 90.0099 0 1001 14.0000 0 0 0 0 0.3800 0 1.00000 1.00000 1.00000 0 0 0 0 0 0 0 0 0
   Na   Na 0.00000 0.00000 0.00000 1.00000 1.00000
    F    F 0.50000 0.50000 0.50000 1.00000 1.00000

File: NN_QPA_OSO/XRD_Data/ParamAnalysisData/дБр1552д_020621.txt
SRfactor SZero SDispl STransp + C Wght ESU SF A B C Alpha Beta Gamma NA NB NC P1 P2 P3 U V W Z hh kk ll hk hl kl s1 s2 s3 s4 s5 s6
 5.319 0.01948 0.00000 0
alpha-Al2O3
  2  0.893 0.09366 0.000078820 4.76211 4.76211 13.04565 90.0000 90.0000 120.0000 45.0003 0 1001 14.0000 0 0 0 0 0.3500 0 1.00000 1.00000 1.00000 0 0 0 0 0 0 0 0 0
  Al1 Al+3 0.00000 0.00000 0.35231 0.41294 1.00000
   O1  O-2 0.69360 0.00000 0.25000 0.46190 1.00000
gamma-Al2O3
  4  0.000 0.11949 0.000000000 7.93642 7.93642 7.93642 90.0000 90.0000 90.0000 45.0006 0 1001 14.0000 0 0 0 0 0.3500 0 1.00000 1.00000 1.00000 0 0 0 0 0 0 0 0 0
   O1    O 0.25470 0.25470 0.25470 1.00000 1.00000
  Al1   Al 0.50000 0.50000 0.50000 0.50000 0.58000
  Al2   Al 0.12500 0.12500 0.12500 0.50000 0.84000
  Al3   Al 0.02720 0.02720 0.02720 0.50000 0.17000
Cryolite
  6 85.484 0.27103 0.011951858 5.41446 5.59538 9.46473 90.0000 124.7430 90.0000 197.2123 0 1001 14.0000 0 0 0 0 0.3882 0 1.01361 1.00000 1.00000 0 0 0 0 0 0 0 0 0
  Na1 Na+1 0.50000 0.00000 0.50000 1.75000 1.00000
  Al1 Al+3 0.00000 0.00000 0.00000 0.85000 1.00000
  Na2 Na+1 0.26589 0.45031 0.25220 1.76000 1.00000
   F1  F-1 0.11708 0.04450 0.21913 1.35000 1.00000
   F2  F-1 0.22729 0.73315 0.06239 1.20000 1.00000
   F3  F-1 0.31622 0.17128 0.04528 1.40000 1.00000
Chiolite
  7  0.255 0.13699 0.000007351 7.06000 7.06000 10.40299 90.0000 90.0000 90.0000 80.4774 0 1001 14.0000 0 0 0 0 0.3993 0 1.00000 1.00000 1.00000 0 0 0 0 0 0 0 0 0
  Na1 Na+1 0.00000 0.00000 0.50000 1.55000 1.00000
  Na2 Na+1 0.27700 0.77700 0.25000 1.70000 1.00000
  Al1 Al+3 0.00000 0.00000 0.00000 1.40000 1.00000
  Al2 Al+3 0.00000 0.50000 0.00000 0.88000 1.00000
   F1  F-1 0.00000 0.00000 0.17699 1.70000 1.00000
   F2  F-1 0.06395 0.25200 0.00000 1.70000 1.00000
   F3  F-1 0.17600 0.53200 0.11950 1.50000 1.00000
NaCa(AlF6)
 18  0.338 0.13926 0.000003123 8.79500 5.14501 20.30004 90.0000 91.4999 90.0000 30.0438 0 1001 14.0000 0 0 0 0 0.3999 0 1.00000 1.00000 1.00000 0 0 0 0 0 0 0 0 0
  Na1 Na+1 0.96809 0.26428 0.16887 2.20000 1.00000
  Na2 Na+1 0.97802 0.28340 0.43135 2.20000 1.00000
  Ca1 Ca+2 0.63030 0.24750 0.32080 0.85000 1.00000
  Ca2 Ca+2 0.62570 0.31190 0.56981 0.85000 1.00000
  Al1 Al+3 0.24880 0.24640 0.32884 1.67000 1.00000
  Al2 Al+3 0.24280 0.18037 0.55880 1.67000 1.00000
   F1  F-1 0.62900 0.62610 0.47770 1.46000 1.00000
   F2  F-1 0.58630 0.61370 0.63970 1.46000 1.00000
   F3  F-1 0.73380 0.08270 0.48240 1.46000 1.00000
   F4  F-1 0.38090 0.10030 0.26260 1.46000 1.00000
   F5  F-1 0.16250 -0.02470 0.63280 1.46000 1.00000
   F6  F-1 0.16430 0.43770 0.38140 1.46000 1.00000
   F7  F-1 0.23570 0.46690 0.62290 1.46000 1.00000
   F8  F-1 0.57860 0.59440 0.88210 1.46000 1.00000
   F9  F-1 0.91320 0.64040 0.22600 1.46000 1.00000
  F10  F-1 0.74030 0.02170 0.23070 1.46000 1.00000
  F11  F-1 0.75510 0.03340 0.62590 1.46000 1.00000
  F12  F-1 0.07480 0.27900 0.53980 1.46000 1.00000
Na2Ca3Al2F14
  6  0.000 0.04114 0.000000000 10.24200 10.24200 10.24200 90.0000 90.0000 90.0000 349.9310 0 1001 14.0000 0 0 0 0 0.0012 0 0.72003 1.00000 1.00000 0 0 0 0 0 0 0 0 0
  Ca1 Ca+2 0.46670 0.00000 0.25000 0.70078 1.00000
  Al1 Al+3 0.24820 0.24820 0.24820 0.70038 1.00000
  Na1 Na+1 0.08470 0.08470 0.08470 1.49999 1.00000
   F1  F-1 0.13870 0.30620 0.12060 1.49999 1.00000
   F2  F-1 0.36400 0.36270 0.18730 0.70038 1.00000
   F3  F-1 0.46140 0.46140 0.46140 1.49999 1.00000
Fluorite
  2  6.048 0.04307 0.001639741 5.46662 5.46662 5.46662 90.0000 90.0000 90.0000 152.0532 0 1001 14.0000 0 0 0 0 0.3800 0 1.00000 1.00000 1.00000 0 0 0 0 0 0 0 0 0
  Ca1 Ca+2 0.00000 0.00000 0.00000 0.57000 1.00000
   F1  F-1 0.25000 0.25000 0.25000 0.81000 1.00000
Weberite
  7  0.031 0.04264 0.000000907 7.06933 10.01995 7.29000 90.0000 90.0000 90.0000 499.9993 0 1001 14.0000 0 0 0 0 0.0011 0 0.90000 1.00000 1.00000 0 0 0 0 0 0 0 0 0
  Na1 Na+1 0.25000 0.25000 0.75000 1.00000 1.00000
  Na2 Na+1 0.00000 0.00000 0.00000 1.00000 1.00000
  Mg1 Mg+2 0.25000 0.25000 0.25000 1.00000 1.00000
  Al1 Al+3 0.00000 0.00000 0.50000 1.00000 1.00000
   F1  F-1 0.00000 0.25000 0.13620 1.00000 1.00000
   F2  F-1 0.00000 0.41440 0.72130 1.00000 1.00000
   F3  F-1 0.18450 0.38740 0.43040 1.00000 1.00000
Neighborite
  4  0.583 0.08991 0.000084892 5.50000 7.69000 5.37966 90.0000 90.0000 90.0000 167.5606 0 1001 14.0000 0 0 0 0 0.0118 0 1.00000 1.00000 1.00000 0 0 0 0 0 0 0 0 0
  Na1 Na+1 0.03975 0.25000 0.48800 1.76232 1.00000
  Mg1 Mg+2 0.00000 0.00000 0.00000 0.77457 1.00000
   F1  F-1 0.45470 0.25000 0.58705 3.75440 1.00000
   F2  F-1 0.29105 0.04897 0.21265 1.37148 1.00000
Elpasolite
  4  0.000 0.04787 0.000000000 8.11200 8.11200 8.11200 90.0000 90.0000 90.0000 60.0009 0 1001 14.0000 0 0 0 0 0.4000 0 1.00000 1.00000 1.00000 0 0 0 0 0 0 0 0 0
    K    K 0.25000 0.25000 0.25000 1.22383 1.00000
   Na   Na 0.50000 0.50000 0.50000 0.84484 1.00000
   Al   Al 0.00000 0.00000 0.00000 0.58428 1.00000
    F    F 0.22250 0.00000 0.00000 1.27910 1.00000
K1.58Al11O17
 11  0.372 0.13319 0.000002973 5.58500 5.58500 33.89000 90.0000 90.0000 120.0000 45.0420 0 1001 14.0000 0 0 0 0 0.3452 0 1.00000 1.00000 1.00000 0 0 0 0 0 0 0 0 0
  Al1   Al 0.16712 -0.16712 0.92980 1.00000 1.00000
  Al2   Al 0.00000 0.00000 0.34988 1.00000 1.00000
  Al3   Al 0.00000 0.00000 0.44935 1.00000 1.00000
  Al4   Al 0.00000 0.00000 0.00000 1.00000 1.00000
   O1    O 0.16419 -0.16419 0.23615 1.00000 1.00000
   O2    O 0.15396 -0.15396 0.03384 1.00000 1.00000
   O3    O 0.00000 0.00000 0.09512 1.00000 1.00000
   O4    O 0.00000 0.00000 0.29520 1.00000 1.00000
   O5    O 0.00000 0.00000 0.50000 1.00000 1.00000
   K1    K 0.00000 0.00000 -0.17086 1.00000 0.31000
   K2    K 0.08717 -0.08717 -0.16784 1.00000 0.16000
Villiaumite
  2  5.996 0.06639 0.004957718 4.63550 4.63550 4.63550 90.0000 90.0000 90.0000 139.0174 0 1001 14.0000 0 0 0 0 0.3800 0 1.00000 1.00000 1.00000 0 0 0 0 0 0 0 0 0
   Na   Na 0.00000 0.00000 0.00000 1.00000 1.00000
    F    F 0.50000 0.50000 0.50000 1.00000 1.00000
